Repository: Q-shui/GraphRAG

# KQA-P8 教材知识问答

本目录是独立的教材来源候选集工程。首个OCR批次处理《现代铝电解》第29章印刷页457–464，形成16条新候选题；其中3条完成页面视觉复核，13条仍待逐页复核。

依据：教材PDF、页面图像和OCR文本（代码事实）。`TEXTBOOK_VERIFIED`只表示已完成本轮教材页面核对，不代表外部文献或专家批准。

运行：`python scripts/build_p8.py`，再运行 `python scripts/validate_p8.py`。

File: aluminum_industry_qa_benchmark/knowledge_qa_only/KQA_P8_textbook_qa/batches/full_textbook_ocr/ocr/B01/11_da16b083/page-22.txt
“126. 第 二 篇 ” 铝 电 解 生 产 工程 技术 一
经 济 电 流 密度 的 计算 ， 请 参见 文献 [1] 。

在 大 型 电解 槽 的 设计 中 ， 母 线 不 仅 被 看 成 是 电流 的 导体 ， 而 且 更 重要 的 是 它 产 生 的 磁场 对
生产 过 程 的 影响 。 母 线 系 统 的 电流 和 电解 模 内 的 电流 会 产生 一 个 强 磁 场 。 另 外 ， 铁 磁体 〈 特 别
是 槽 过 ) 将 构成 二 次 磁场 源 ， 该 磁场 源 夺 加 于 一 次 磁场 ， 对 一 次 磁场 有 削弱 或 增强 作用 。 这 两
种 磁场 对 电解 槽 的 稳定 性 产生 重要 的 影响 ， 它 们 与 熔 体 中 的 电流 相互 作用 ， 产 生 一 种 洛 伦 兹
力 ， 使 熔 体 界面 变形 和 波动 。 为 了 获得 尽 可 能 高 的 电流 效率 和 尽 可 能 低 的 槽 电压 〈 低 极 距 ) ，
一 个 非常 有 效 的 措施 就 是 设法 降低 电解 质 / 馈 液 界面 的 流速 以 及 减少 界面 的 波动 和 扭曲 。 因 此 ，
现代 化 的 大 型 电解 槽 在 设计 电解 槽 结构 和 母线 系统 时 ， 力 图 减 小 垂直 磁场 的 绝对 值 ， 避 免 水 平
电流 和 力争 垂直 磁场 的 对 称 性 或 水 平 梯度 ， 试 图 使 设计 的 铝 液 表面 限制 在 阳极 投影 面积 之 内 。
近 十 几 年 来 ， 国 际 上 把 电解 槽 磁场 设计 和 磁 流 体 动 力学 设计 作为 开发 大 型 电解 槽 的 基础 ， 也 是
铝 电解 槽 物理 场 仿真 与 优化 设计 的 主要 内 容 之 一 ， 并 由 此 产生 了 多 种 多 样 的 进 电 方式 和 母线 配
置 方案 。 关 于 此 部 分 内 容 ， 本 书 将 在 第 19 章 和 第 20 章 中 介绍 。 这 里 仅 给 出 目前 国际 上 横向 排
列 的 大 容量 电解 构 (大 于 200kA) 母线 配置 的 三 种 典型 方案 :

(1) 大 面 进 电 ， 阴 极 母 线 全 部 绕 行 配置 。 典 型 的 有 挪威 Hydro 230kA 试验 槽 。 国 内 沈阳 铝
镁 设计 研究 院 推出 的 200kA 槽 系列 也 是 采用 这 种 设计 。

(2) 大 面 进 电 ， 阴 极 母 线 槽 底 强 补 偿 配 置 。 典 型 的 有 法 铝 280kA 构 、 我 国 280kA 试验 槽
等 ， 平 果 铝 厂 320kA 模 的 设计 也 是 采用 这 一 思想 。

(3) 大 面 进 电 ， 阴 极 母 线 槽 底 弱 补偿 配置 。 典 型 的 有 瑞士 EPT-18 系列 、 我 国 的 230kA 试

。。。 验 档 等 。
11.4 电解 权 电 气 绝缘

在 电解 槽 系列 上 ， 系 列 电压 达 数 百 伏 至 上 千 伏 。 尽 管 人 们 把 零 电 压 设 在 系列 中 点 ， 但 系列
两 端 对 地 电压 仍 高 达 500V 左右 ,一旦 短路 ， 易 出 现 人 身 和 设备 事故 。 而 且 ， 电 解 用 直流 电 ，
槽 上 电气 设备 用 交流 电 ， 若 直流 窜 入 交流 系统 ， 会 引起 设备 事故 ， 需 进行 交流 、 直 流 隔 离 。 因
此 ， 电 解 槽 许多 部 位 需要 进行 绝缘 。 下 面 以 某 种 160kA 电解 模 为 例 进 行 介 绍 ， 绝 缘 部 位 和 绝缘
物 见 表 11-23。

表 11-23 160kA 电解 槽 电气 绝缘 表
下 了
ET
ET
5
， Ri
RE
ET
ET
人
1 ET
了

File: aluminum_industry_qa_benchmark/knowledge_qa_only/KQA_P8_textbook_qa/batches/full_textbook_ocr/ocr/B01/11_da16b083/page-23.txt
-一 11 现代 预 焙 铝 电解 槽 的 基本 结构 127，
续 表 11-23
了 了
0
5 ET
1 5
5 和
5 7
5 5
5 5
5 和
参考 文献
1 霍 庆 发 . 电解 铝 工 业 技术 与 装备 . 沈阳 : 辽 海 出 版 社 ，2002
2 ， 格 罗 泰 姆 K， 克 望 德 本 铝 电解 导论 . 气 竹 贤 ， 王 家 庆 译 . 沈阳 :《 轻 金属 》 编 辑 部 ，1994
3 ， 程 迎 军 . 铝 电解 构 阳 极 - 熔 体 电热 场 及 惰性 阳极 热 应 力 的 计算 机 仿真 与 优化 : [硕士 学 位 论文 ] . 长
沙 : 中 南大 学 ，2003
4 获 祺 风 . 预 焙 槽 阳极 痰 块 最 佳 高 度 的 研究 . 中 南 矿 治 学 院 学 报 ，1987,，18(2) : 151 ~ 157
5 曾 水 平 . 铝 电解 槽 内 电磁 场 计 算 及 电流 效率 连续 监测 的 研究 : [博士 学 位 论文 ] . 长 沙 : 中 南 工 业 大
学 ，1996
6 Shekhar R，Evans 本 劝 .Modeling studies of electrolyte flow and bubble behavior in advanced Hall cells，Light
Metals ，1990: 243 ~ 248
7 李 胡 ， 李 相 鹏 ， 末 延 清 ， 等 . 预 焙 阳极 底部 开 排 气 沟 对 电解 质 流 场 的 影响 . 中 国有 色 金 属 学 报 ，
2006，(6) : 1088 ~ 1093

File: aluminum_industry_qa_benchmark/knowledge_qa_only/KQA_P8_textbook_qa/batches/full_textbook_ocr/ocr/B01/12_18279e25/page-01.txt
. 128 .第 二 篇 ” 铝 电 解 生产 工程 技术 一
12 ” 铝 电解 槽 的 焙烧 启动 及 启动 后 的 管理

新 建 或 大 修 后 的 外 电解 档 在 进入 生产 前 ， 要 经 过 烤 烧 与 启动 过 程 。 而 从 启动 结束 到 转 人 正
常生 产 ， 还 需要 一 定 的 过 渡 时 期 。 这 一 时 期 称 之 为 非 正常 期 。

所 谓 焙 烧 〈 对 于 预 焙 梢 而 言 ， 又 称 为 预 热 ) ， 就 是 利用 置 于 铝 电解 覃 阴 、 阳 两 极 间 的 发 扫
物质 产生 热量 ， 使 电解 槽 阳极 、 阴 极 〈 含 内 衬 ) 的 温度 升 高 ， 实 现下 列 目的 ，(1) 使 阴极 次
块 间 和 槽 周边 的 扎 糊 烧结 焦化 ， 与 阴极 炭 块 形成 一 个 牢固 的 整体 ; (2) 人 烘 王 明 极 内 衬 ， 并 逐步
将 模 用 温度 提高 到 接近 电解 温度 〈900%C 以 上 ) ， 为 启动 电解 槽 做 准备 。

所 亩 启动 ， 就 是 使 电解 模 在 连通 了 系列 电流 的 状态 下 ， 形 成 发 生 电解 反应 所 需 具备 的 基本
技术 条 件 ， 包 括 形成 定 高 度 的 电解 质 熔 体 和 铝 液 ， 并 使 铝 电解 槽 的 主要 技术 参数 〈( 极 虐 、
电压 、 档 温 、 电 解 质 成 分 、 氧 化 外 浓度 等 ) 进入 到 电解 所 需 的 范围 之 内 。

启动 后 的 非 正常 期 是 使 铝 电 解 梢 逐渐 建立 正常 的 生产 技术 条 件 的 过 湾 时 期 。 在 这 一 时 期 ，
电解 档 由 启动 初期 的 高 槽 温 、 高 槽 电压、 高 电解 质 高 度 、 高 摩尔 比 逐 渐 走 向 正常 水 平 ， 并 在 模
膀 四 周 逐 渐 形成 由 -Al.0, 与 冰晶 石 组 成 的 固态 结 充 ， 建 立 起 规 整 、 稳 定 的 梢 膀 内 型 ， 从 而 建
立 起 理想 的 热平衡 (能 量 平衡 ) 与 物料 平衡

电解 模 的 烧 烧 启动 虽然 只 有 短 短 的 几 天 ， 但 对 电解 梢 启动 后 的 工作 状态 产生 重大 影响 ， 克
其 是 对 电解 槽 的 寿命 产生 决定 性 的 影响 。 非 正常 期 的 长 短视 不 同 的 槽 型、 运行 条 件 与 技术 方案
在 1 ~3 个 月 之 间 ， 该 时 期 管理 好 坏 也 直接 关系 到 电解 槽 能 否 顺利 转 人 正常 生产 ， 而 且 对 电解
樟 寿 命 产生 巨大 影响 。 烙 烧 启 动 与 非 正常 期 管理 不 当 ， 很 容易 造成 阴极 破损 、 漏 模 事 故 ， 或 者
会 使 电解 档 先 天 不 足 ， 终 身 病态 。 因 此 ， 许 多 学 者 的 论述 均 提醒 对 铝 电解 模 的 烙 烧 、 启 动 与 非
正常 期 管理 应 给 予 足够 重视 。

12.1 焙烧

银 电 解 模 烤 烧 方法 可 以 分 为 两 大 类 ， 一 类 为 电 焙 烧 法 ， 另 一 类 为 燃料 〈 燃 气 、 燃 油 ) 焙 族

法 〈 又 称 外 加 热 法 ) 。 根 据 发 热电 阻 物料 的 不 同 ，

电 焙烧 法 又 分 为 : (1) 钻 液 焙烧 法 ， 即 用 钻 液 作 电 | 一

阻 体 的 电 焙 族 法 ，(2) 焦 粒 (或 石墨 粉 ) 焙烧 法 ，

即 用 焦炭 颗粒 或 石 蚂 粉 作 电 阻 体 的 电 焙 烧 法 。

12.1.1 铝 液 焙烧 法 、 证 -本 广 -二 2
> 痢 粒 | ~ 六 上 一 Sa 、

机

路 ， 电 解 模 通 电 后 产生 热量 ， 灶 烧 电 解 槽 。 其 示意 IF 二 区

图 见 图 12-1 。

铝 液 焙烧 的 基本 程序 是 : 焙 谋 之 前 在 槽 膀 四 膨 图 12-!” 铝 液 烧 烧 示意 图
用 固体 电解 质 块 砌 筑 堰 墙 ， 以 减缓 铝 液 对 人 造 伸 腿 1 一 阳极 母线 ;2 一 阳极 ;3 一 外 液 ; 4 一 困 极 炭 块 ;
的 直接 冲击 并 缩小 铝 液 的 铺展 面积 ;完成 堰 墙 磺 5 一 电解 质 、 冰 最 石 及 保温 和

File: aluminum_industry_qa_benchmark/knowledge_qa_only/KQA_P8_textbook_qa/batches/full_textbook_ocr/ocr/B01/12_18279e25/page-02.txt
-一 一 一 2 馈 电 解 槽 的 焙 族 启 动 及 启动 后 的 管理 “129 ，
后 将 预 焙 阳极 安放 在 离 阴极 表面 约 2 ~ 2. Sem 远 处 ; 然后 从 出 银 端 灌 入 铝 液 〈 馈 液 厚度 约
4em) ， 铝 液 布 满 档 底 包 住 阳极 后 即 可 通电 ， 接着 往 槽 内 装 和 人 冰晶 石和 纯碱 ， 并 将 冰晶 石 覆 盖
到 阳极 上 以 加 强 保温 并 避免 阳极 氧化 ; 最 后 通 人 全 电流 进行 焙烧 。

由 于 铝 液 本 身 电阻 很 小 ， 大 部 分 热量 则 由 阴极 和 阳极 产生 ， 总 发 热量 不 大 ， 这 是 铝 液 焙烧
电解 槽 一 次 通 人 全 电流 的 原因 。 尽 管 通 人 全 电流 ， 因 产生 的 热量 较 低 ，-- 般 大 型 预 焙 槽 的 焙烧
时 间 长 达 7 ~8 昼夜 。

在 焙烧 初期 刚 通 电 时 ， 冲 击 电压 会 高 达 6V， 随 后 电压 逐渐 降低 〈 因 档 底 电阻 逐渐 减少 ) ，
在 第 6 尽 夜 时 ， 电 压 降低 到 1. 5SV， 因 为 此 时 发 热量 低 而 无 法 满足 焙烧 温度 的 要 求 ， 因 此 要 秋
稍 提 升 阳极 ， 使 电压 升 高 到 2Y 左右 ， 然 后 继续 烤 烧 。 提 升 阳极 之 前 ， 铅 液 的 温度 在 很 长 时 间
内 保持 在 600%C 左右 ， 但 在 稍稍 提升 阳极 之 后 ， 铝 液 温度 很 快 就 会 升 高 到 900 ~ 980%C 。 整 个 过
程 以 控制 名 液 温度 的 上 升 速度 为 管理 点 。 经 过 8 昼夜 均匀 而 缓慢 地 焙烧 ， 达 到 启动 温度 后 ， 电
解 模 便 可 以 启动 了 。

12.1. 2 焦 粒 〈 石 墨 粉 ) 焙烧 法

12. 1.2.1 焦 粒 焙烧 法

焦 粒 焙烧 法 是 在 阴 、 阳 极 之 问 铺 上 -- 层 全 后 石油 焦 颗粒 作为 电阻 体 ， 电 解 档 通 电 后 ， 焦 粒
层 便 在 阴 、 阳 极 之 间 产 生 焦耳 热 ， 焙烧 电 解 档 ， 同
时 ， 阴 极 和 阳极 本 身 的 电阻 也 产生 热量 ， 在 其 内 部 ?
焙烧 。 其 示意 图 见 图 12-2 。 有

焦 粒 焙烧 法 的 基本 程序 是 ， 在 焙烧 开始 之 前 ， 如 | (下 3
在 阳极 与 阴极 之 间 均 匀 地 铺设 一 层 粒度 约 1 ~ 3mm、 ， 小 4
厚度 约 10 ~20mnm 的 侨 轧 后 的 焦 粒 ， 作 为 “加 热 元 人 5
件 "。 其 中 焦 料 应 选用 抗 氧化 性 能 强 、 体 积 密度 变 ES
化 小 和 粒度 适当 的 业 后 焦 粒 ， 以 便 有 利于 焦 粒 层 与 灯 用 全
阳极 底 学 之 问 的 通电 接触 良好 和 发 热电 阻 稳定 ; 集 ”EUZZBZYARRA
粒 铺设 好 后 挂 上 阳极 并 将 阳极 压 实在 焦 粒 层 上 ;为 中
了 使 阳极 的 重量 全 部 压 在 焦 粒 上 ， 并 保证 焙烧 过 程 网吧
中 醒 底 膨胀 变形 不 影响 阳极 与 焦 粉 的 良好 接触 ， 目 | 各 世 和 寺 人大
前 一 般 都 采用 软 连 接 器 来 连接 阳极 导 杆 与 阳极 大 母 4 阳极，5_ 焦 粕 ， 6 电解 质 块 、

线 ， 与 铝 液 焙烧 相 类 似 ， 在 电解 档 装 料 前 ， 槽 膀 四 冰 品 石 及 保温 料

周 用 固体 电解 质 块 砌 筑 堰 塘 以 保护 人 造 伸 腿 〈 但 目

前 一 些 企业 不 再 这 样 做， 理由 是 电解 质 块 在 电解 档 启 动 时 及 启动 后 很 容易 滑 到 阳极 底下 ， 妨 碍
阳极 升降 ， 甚 至 顶 坏 阳极 升降 机 构 的 丝 杠 ， 并 且 电 解 质 块 熔化 慢 ， 容 易 导致 边 部 形成 沉淀 ， 妨
碍 高 质量 槽 膀 的 形成 ) ， 接 下 来 ， 将 冰晶 石 与 纯碱 添加 到 槽 内 和 阳极 上 ， 起 保温 和 和 避免 阳极 所
化 作用 ， 并 且 安 装 分 流 器 ， 使 电解 模 在 通电 粮 烧 的 初期 阶段 有 一 部 分 电流 被 分 流 ， 不 经 过 焙烧
槽 ， 和 避免 升温 过 快 〈 当 电解 档 需 要 加 大 焙烧 电流 时 ， 分 阶段 拆除 分 流 器 ) ;最 后 通电 焙烧 。 大
型 槽 一般 分 4 ~5 级 送 电 ， 在 每 级 电流 停留 3 ~5min， 在 20min 内 送 满 全 电流 。 焙 伐 过 程 中 通过
调整 分 流 器 来 调整 实际 进入 焙烧 模 的 电流 。 电 解 模 通 电 后 焙烧 60 ~ 70h， 槽 电压 从 最 初 的 4V
左右 〈 冲 击 电压 约 为 6V) 逐步 降 至 约 2V。 阴 极 表面 温度 也 从 冷 态 逐 步 焙烧 至 950% 左右。 中
种 、 阳 极 颖 间 的 冰晶 石 已 熔化 成 电解 质 液 〈 高 度 为 10 ~20cm) 。 至 此 ， 电 解 楷 完 成 焙烧 ， 具 备
启动 条 件 。

File: aluminum_industry_qa_benchmark/knowledge_qa_only/KQA_P8_textbook_qa/batches/full_textbook_ocr/ocr/B01/12_18279e25/page-03.txt
.130， 第 二 篇 ， 铝 电解 生产 工程 技术 一 一 人 人

12. 1.2.2 石墨 粉 焙烧 法

石墨 粉 焙烧 法 与 焦 粒 焙烧 法 相 类 似 。 它 是 采用 不 同 粒度 配 比 的 石墨 作为 焙烧 发 热电 阻 体 ，
用 专门 的 格 得 将 其 均匀 销 满 电解 模 槽 底 ， 然 后 将 阳极 直接 坐 在 铺 好 的 石墨 层 上 。 装 好 炉料 后 即
可 直接 送 电 焙 烧 。 在 电解 槽 通电 焙烧 期 间 ， 要 对 槽 底 的 焙烧 温度 进行 跟踪 测量 ， 所 有 极 颖 之 间
都 要 作为 跟踪 测量 点 ， 当 测量 档 底 的 平均 焙烧 温度 达到 780 必 时 ， 就 具备 了 启动 条 件 。 到 达 此
温度 一 般 只 需 72h。

由 于 石墨 粉 导电 性 好 ， 该 法 不 用 分 流 片 ， 直 接 采 用 全 电流 焙烧 ， 电 耗费 用 低 。 但 与 焦 粒 焙烧
法 相 比 ， 其 工艺 技术 要 求 更 加 严格 。 在 电解 槽 阴极 表面 铺设 石墨 层 时 ， 要 求 将 石墨 铺 平 、 铺 均 、
高 度 一 致 ， 否 则 将 导致 焙烧 时 导电 不 均匀 ， 影 响 焙烧 效果 。 由 于 国产 石墨 粉 是 生产 石墨 电极 的 附
属 产品 ， 里 面 含有 杂质 ， 因 此 石 时 的 成 分 准 以 保证 ;阳极 导 杆 和 阳极 炭 块 的 炭 铸 必须 垂直 ， 表
面 要 光 涌 平 整 ， 以 保证 阳极 与 石墨 层 充分 接触 ;操作 要 一 次 完成 。 以 上 要 求 高 且 操 作 难 度 大 ，
加 上 石墨 粉 价格 高 且 熔 化 电解 质 费 用 太 高 ， 因 此 与 焦 粒 焙烧 比较 优越 性 不 大 ， 目 前 很 少 应 用 。
12.1.3 燃料 焙烧 法

网 料 焙烧 法 是 在 阴 、 阳 极 之 间 用 火焰 来 加 热 ， 因 此 需要 可 多 物质 、 燃 烧 器 ， 同 时 阳极 上 面
要 加 保温 四， 才能 使 高 温 气体 停留 在 模 内 ，

并 防止 冷 空 气 富 入 。 火 焰 产 生 在 阴 、 阳 极

之 间 ， 依 靠 传导 、 对 流 和 辐射 ， 将 热量 传

输 到 其 他 部 位 。 图 12.3 是 稀 料 焙烧 示意 图 。
顽 料 通常 为 油 、 天 然 气 或 煤气 。 待 电解 覃 可 下 二 全 呈
焙烧 完毕 后 ， 通 电 、 启 动 同 时 进行 。 四

美国 % 、 挪 威 呈 等 国 先后 对 将 料 焙烧 / 矶 1 全
进行 了 试验 研究 并 获得 较 好 的 结果 。 国 内 > 区
中 国 钢 业 股份 公司 广西 分 公司 与 重庆 大 学 和 一
合作 在 国内 率先 进行 了 烙 料 售 烧 法 的 工业 荐 一 一 一 一 一 者
试验 研究 (9 。 使 用 燃油 焙烧 的 燃料 焙烧 系 -一 一 一 一
统 包括 一 个 燃烧 器 、- 个 于 油嘴 和 供 油 系 图 12.3 ”燃料 焙烧 示意 图
统 、 空 气管 和 燃油 管 ; 一 个 榨 制 装置 ， 控
制 热电 偶 和 绝热 嘲 。 调 节 预 烤 阳 极 以 便 为 燃烧 提供 稀 烧 空间 ， 把 燃烧 器 放 在 适当 的 位 置 ， 以 保
证 在 炭 块 表面 上 有 最 大 的 热气 流 循环 和 最 小 的 火焰 冲击 。 焙 烧 完 成 时 ， 关 闭 燃 油 〈 空 气 ) 的
供给 系统 ， 移 开 妖 烧 器 和 绝热 置 ， 下 降 阴 极 ， 使 阳极 恢复 到 电解 模 启 动 的 位 置 。 向 电解 档 内 灌
入 熔化 冰晶 石 的 同时 ， 通 电 启动 电解 模 。

12.1.4 ”三 种 焙烧 法 的 优 缺 点 比较

12.1.4.1 人 液 焙烧 法 的 优 缺点

铝 液 焙烧 的 优点 比较 突出 ， 即 方法 简便 、 容 易 操作 ， 不 需要 增加 任何 其 他 临时 设施 ， 烧
后 ， 电 解 槽 内 的 温度 分 布 虽然 不 均匀 ， 但 不 会 出 现 严重 的 阴极 局 部 过 热 的 现象 ， 由 于 阴极 的 表
面 覆 盖 一 层 铅 液 ， 因 此 在 焙烧 过 程 中 ， 阴 极 炭 块 不 会 被 氧化， 可 以 使 用 部 分 高 残 电极 焙烧 ， 有
利于 降低 生产 成 本 ， 启 动 后 电解 质 洁净 无 夹杂 ， 省 工 省 料 。

虽然 旬 滚 焙 旗 具 有 上 述 优点 ， 但 是 其 缺点 也 同样 突出 。 首 先 ， 钻 液 焙烧 启动 法 因 铝 液 的 电
阻 小 ， 升 温 慢 ， 焙 烧 时 间 长 ， 造 成 焙烧 过 程 能 耗 较 高 ， 效 率 较 低 ; 其 次 ， 馈 液 首先 与 阴极 表面

File: aluminum_industry_qa_benchmark/knowledge_qa_only/KQA_P8_textbook_qa/batches/full_textbook_ocr/ocr/B01/12_18279e25/page-04.txt
-一 12 饮 电 解 楼 的 焙烧 启动 及 启动 后 的 管理 '131，
接触 ， 在 焙烧 过 程 中 阴极 表面 产生 缺陷 和 细小 裂纹 ， 首 先 由 金属 铝 液 充填 ， 由 于 金属 铝 的 热 胀
冷 缩 作用 以 及 电解 温度 的 变化 ， 渗 透 阴极 细小 裂纹 中 的 金属 铝 凝 固 和 熔化 的 交替 作用 ， 会 进 一
步 使 细小 裂纹 扩大 ， 增 强 铝 波 渗 透 作 用 ， 加 速 铝 液 进入 内 衬 中 而 导致 电解 槽 早期 破损 ;另外 ，
焙烧 温度 低 ， 阴 极 扎 颖 糊 和 边 部 扎 固 糊 焙 烧 不 彻底 ， 启 动 后 升温 剧烈 ， 升 温 梯度 过 大 ， 造 成 较
大 的 内 应 力 使 其 产生 裂 儿 ， 金 属 铝 液 进入 裂缝 ， 进 而 破坏 电解 模 的 热平衡 ， 使 金属 铝 的 热 胀 准
缩 作用 以 及 电解 温度 的 变化 频率 加 快 ， 反 过 来 加 速 铝 液 滩 透 作用 ， 造 成 电解 槽 早期 破损 或 寿命
较 短 ; 对 大 型 电解 槽 ， 由 于 电解 槽 底 的 阴极 表面 积 很 大 ， 铝 液 还 未 充满 阴极 表面 便 开 始 凝 固 ，
如 何 确保 铝 液 在 通电 之 前 ， 以 液态 的 形式 充满 阴极 表面 又 成 为 一 个 难题 。

随 着 大 型 预 焙 铝 电解 槽 的 推广 使 用 ， 尤 其 是 大 型 预 焙 铝 电解 槽 长 度 的 增加 ， 使 灌 铝 操 作 变
得 复杂 和 困难 ， 再 加 上 大 型 预 焙 铅 电解 槽 单 槽 造价 的 大 幅 上 升 ， 追 求 较 长 电解 槽 寿命 以 降低 原
铝 成 本 是 现代 电解 铝 厂 的 主要 目标 之 一 ， 因 铝 液 焙 烧 法 对 电解 槽 寿命 的 影响 比较 大 ， 故 现在 馈
液 焙 人 烧 法 在 大 型 预 焙 槽 上 被 淘汰 。

12. 1.4.2 焦 粒 焙烧 法 的 优 缺点

焦 粒 焙烧 启动 方法 克服 了 急 液 焙烧 启动 存在 的 一 些 缺点 〈 尤 其 是 铝 液 焙 烧 启 动 法 对 大 型 模
寿命 的 不 利 影响 ) ， 具 有 时 间 短 、 效 率 高 ， 对 延长 电解 槽 寿命 产生 有 利 的 影响 等 优点 。 阴 极 痰
块 由 常温 逐步 升 高， 且 首先 与 液体 电解 质 接 触 ， 这 样 焙烧 过 程 中 阴极 表面 产生 缺陷 和 细小 裂纹
将 由 电解 质 填充 ， 加 之 此 时 电解 质 摩尔 比较 高 ， 一 般 在 2. 8 以 上 ， 因 此 ， 将 有 效 地 阻止 正常 电
解 过 程 铝 液 渗透 ， 对 阴极 起 着 保护 作用 ， 也 就 是 说 对 延长 电解 槽 寿命 产生 有 利 的 影响 。

白银 有 色 金 属 公司 铝 厂 是 国内 最 早 在 大 型 预 焙 槽 上 开发 应 用 “ 焦 粒 焙烧 一 电解 质 湿 法 启动
技术 ”的 工厂 "  。 该 厂 1989 年 8 月 在 从 日 本 千 叶 铅 厂 购买 的 15SkA 预 焙 槽 上 使 用 该 技术 ，10
年 后 〈1999 年 ) 通过 甘肃 省 科技 成 果 鉴 定 。 其 后 ， 随 着 我 国 大 型 预 烤 铝 电解 槽 的 快速 推广 应
用 (并 已 将 自 焙 铝 电解 槽 海 汰 ) ， 新 型 焦 粒 焙烧 启动 法 迅速 在 全 国 推广 应 用 ， 已 取代 了 铅 液 焙
烧 。

新 型 焦 粒 焙烧 启动 法 经 过 这 几 年 大 量 的 应 用 ， 其 自身 的 缺点 也 逐步 体现 出 来 。 其 最 大 的 缺
点 是 电解 槽 焙烧 过 程 中 ， 因 铺垫 的 炭 粒 不 可 能 达到 完全 均匀 一 致 等 原因 ， 难 以 保证 电流 均匀 分
布 。 虽 然 采用 了 软 连 接 技术 和 分 流 器 装置 ， 增 强 了 对 电流 分 布 的 调整 ， 但 调整 效果 有 限 。 电 流
分 布 的 不 均匀 导致 阴极 表面 温度 不 很 均匀 ， 可 能 产生 局 部 过 热 。 此 外 ， 该 法 对 术 边 部 扎 固 精
(人 造 伸 腿 ) 的 焙烧 不 良 ; 启动 后 电解 质 炭 渣 多 ， 需 要 清除 癌 渣 ， 费 工 费 料 。

12. 1.4.3 燃料 焙烧 法 的 优 缺 点

燃料 焙烧 法 可 通过 调节 燃烧 器 来 控制 加 热 速度 。 这 样 ， 加 热 速度 的 可 控 性 好 ， 并 可 通过 移
动 加 热 器 来 控制 温度 分 布 ， 使 阴极 表面 温度 缓慢 均匀 上 升 ; 在 焙烧 过 程 中 ， 由 于 阴极 表面 和 阴
极 本 体 的 温度 梯度 较 小 ， 因 而 热 应 力 较 小 ， 有 利于 防止 阴极 表面 形成 裂 颖 ; 由 于 焙烧 时 被 完全
密闭 ， 所 以 辐射 热 和 沥青 烟 的 散发 量 减 少 ， 消 除了 电阻 焙烧 过 程 中 的 调整 阳极 作业 ， 焙 烧 操 作
的 环境 得 到 显著 改善 ;对 边 部 扎 糊 的 焙烧 能 达到 其 他 焙烧 方法 无 法 达到 的 效果 ; 与 焦 粒 焙烧 法
一 样 ， 启 动 时 首先 灌 人 的 电解 质 能 填充 阴极 内 衬 以 及 边 部 扎 恩 糊 因 焙烧 而 出 现 的 裂纹 ; 启动 后
电解 质 洁净 ， 也 不 需要 捞 除 炭 酒 。

燃料 焙烧 需要 专用 的 较 复 杂 的 燃料 燃烧 装置 ， 方 法 复杂 ， 操 作 难度 大 ， 装 置 维修 量 大 ， 灶
烧 过 程 燃料 消耗 〈 能 耗 ) 高 ， 并 且 人 们 对 电解 高 温 环境 使 用 燃油 、 人 燃气 〈 特 别 是 燃气 ) 的 安
全 问题 存在 担心 。 从 工艺 本 身 而 言 ， 该 法 最 大 的 缺点 还 是 阴极 氧化 问题 。 由 于 高 温 烟 气 的 氧 含
量 榨 制 以 及 燃烧 空间 的 密封 问题 难以 解决 ， 阴 极 表面 被 烟 气 和 空气 氧化 的 问题 难以 解决 好 ， 严
重 时 阴极 炭 块 和 捣 糊 缝 燃 烧 ; 虽然 能 对 侧 壁 生 糊 进行 焙烧 ， 但 容易 产生 垂直 裂 颖 和 表面 剥落 现

File: aluminum_industry_qa_benchmark/knowledge_qa_only/KQA_P8_textbook_qa/batches/full_textbook_ocr/ocr/B01/12_18279e25/page-05.txt
132， 第 二 篇 ” 铝 电 解 生产 工程 技术 一
象 。 上 述 阴 极 氧化 问题 成 为 导致 电解 槽 早期 破损 的 重要 隐患 。 为 了 避免 阴极 氧化 ， 可 采用 在 阴
极 表层 铺设 耐 热 钢 板 ， 但 这 些 装 置 的 设置 一 方面 阻止 了 燃烧 的 高 温 烟 气 对 阴极 的 热 传 输 ， 使 燃
料 焙 伐 的 优势 不 能 充分 发 挥 ; 另 一 方面 需要 大 量 的 机 械 和 相应 的 配套 设备 来 达到 控制 阴极 炭 块
及 扎 颖 和 边 部 扎 糊 的 稀 烧 ， 使 操作 进一步 复杂 。 中 国 铝 业 股 份 公司 广西 分 公司 与 重庆 大 学 合作
开发 的 高 温 烟 气 焙烧 技术 强调 使 用 燃料 燃烧 产生 的 高 温 烟 气 来 加 热 铝 电解 槽 〈 而 不 是 火焰 直接
加 热 ) ， 并 通过 对 关键 装置 (燃烧 器 和 分 配 室 ) 的 优化 设计 来 降低 高 温 烟 气 的 氧 含量 ” ， 以 避
免 火 焰 和 烟 气 本 身 对 阴极 的 氧化 ， 但 依然 不 能 解决 因 密 闭 不 好 漏 和 人 空气 导致 的 氧化 问题 。 目
前 ， 该 方法 在 我 国 尚 处 于 试用 阶段 。

12.1.4.4 三 种 焙烧 法 的 定性 比较

表 12-! 是 对 三 种 焙烧 方法 在 大 型 预 焙 构 上 应 用 效果 的 定性 比较 。 需 指出 ， 由 于 各 方法 的
成 熟 程 度 不 同 ， 同 一 方法 在 不 同 企业 或 不 同 条 件 下 的 实施 效果 也 存在 差异 ， 加 之 各 方法 在 某 些
比较 项 〈 例 如 温度 分 布 均匀 性 ) 既 有 有 利 的 一 面 ， 也 有 不 利 的 一 面 ， 因 此 一 些 定性 比较 存在
不 确定 性 或 存在 分 歧 。

表 12-1 三 种 焙烧 方法 在 大 型 预 焙 棍 上 应 用 效果 的 定性 比较
FT
[|
ae
IT EC 到 国王 开
人
次
7
人 aa
aa
|
0 as | RE
人
AR
Ga
人 电表 示人 们 所 期 望 的 定性 。

12.2 启动

铝 电解 槽 完成 焙烧 后 ， 进 人 启动 阶段 。 启 动 方法 常 采 用 的 有 两 种 ， 即 干 法 启动 与 膛 法 启
动 。 前 者 通常 在 新 电解 厂 开 动 时 尚 无 现成 的 液体 电解 质 情 况 下 第 一 、 二 台 槽 上 采用 ， 在 有 生产
槽 的 系列 中 启动 时 多 数 采 用 湿 法 启动 。

启动 的 必要 条 件 是 : 阴极 表面 60% ~70% 的 面积 温 庆 达到 了 900% 以 上 ; 对 于 湿 法 启动 ，
还 有 一 个 必要 条 件 是 槽 内 60% 以 上 的 面积 有 10 ~ 1Scm 的 熔融 电解 质 。

12.2.1 干 法 启动
干 法 启动 即 是 利用 电解 槽 阴 、 阳 极 之 间 产 生 的 电弧 高 温 将 固体 冰晶 石 熔化 成 液体 电解 质 ，

File: aluminum_industry_qa_benchmark/knowledge_qa_only/KQA_P8_textbook_qa/batches/full_textbook_ocr/ocr/B01/12_18279e25/page-06.txt
-一 一 一 22 负电 解 梢 的 烤 烧 启动 及 启动 后 的 管理 ，133
其 做 法 是 不 断 向 焙烧 好 的 电解 槽 明 、 阳 极 问 添加 冰 品 石 ， 慢 慢 提升 阳极 ， 阳 极 脱 开 阴极 的 部 分
便 产 生 强 烈 电弧 而 形成 高 温 ， 使 冰晶 石 熔化 ， 当 槽 内 有 了 适当 高 度 的 液体 电解 质 后 ， 可 引发 阳
极 效应 ， 加 速 电解 质 熔 化 。 待 到 有 足够 高 度 的 液体 电解 质 后 ， 便 加 入 氧化 铝 熄灭 阳极 效应 ， 电
压 保持 在 6~8V， 保 持 一 段 时 间 后 (24h 以 上 ) ， 灌 人 适量 铝 液 ， 电 解 模 进 入 生产 阶段 ， 启 动
即 告 结束 。

对 于 新 厂 第 一 、 二 台 模 启动 无 液体 钻 液 时 ， 可 采用 慢 慢 向 槽 内 加 入 外 锭 逐渐 熔化 而 成 ， 此
时 ， 模 电压 高 些 ， 以 补充 熔化 铝 锭 的 热量 。

干 法 启动 一 开始 两 极 间 产 生 的 强烈 电弧 ， 严 重 损伤 明 、 阳 极 表面 ， 尤 其 阴极 表面 的 损伤 将
会 矣 及 电解 模 的 使 用 寿命 ， 特 别 是 焦 粒 焙烧 清 炉 后 进行 启动 的 电解 槽 尤为 严重 。 钻 液 焙烧 的 电
解 模 在 启动 之 前 阴极 表面 已 有 一 层 液态 钻 ， 电 弧 产 生 在 阳极 和 铝 液 表面 ， 锅 液 起 到 了 保护 阴极
的 作用 。

干 法 启动 时 抬 阳 极 必须 小 心 着 慎 ， 尤 其 一 开始 切 不 可 抬 得 过 快 ， 以 防 发 生 强烈 崩 爆 ， 破 坏
电解 槽 内 村 ， 以 及 发 生意 外 事故 。 通 常 利 用 槽 电压 的 高 低 来 监视 ， 一 般 电压 控制 在 10 ~ 15V。
开始 电压 摆动 较 大 ， 这 是 由 于 阴极 、 阳 极 接触 不 良 所 致 ， 待 有 一 定 液体 电解 质 淄 没 阴 、 阳 极
后 ， 电 压 渐 趋 稳定 ， 才 可 继续 慢 慢 升 高 电压 ， 加 速 冰 品 石 熔化 ， 直 到 有 足够 液体 电解 质 为 止 。
12.2.2 湿 法 启动

湿 法 启动 即 是 向 待 启动 的 电解 槽 内 灌 和 人 一 定量 的 液体 电解 质 ， 同 时 上 拾 阳极 ， 逐 渐 引 发 人
工效 应 (也 有 不 让 发 生 人 工效 应 的 ) 。 在 人 工效 应 期 间 可 将 阳极 上 用 于 保温 的 冰晶 石 推 人 模 内
熔化 ， 若 电解 质量 不 足 ， 还 需要 投 和 人 冰晶 石 ， 直 到 液体 电解 质 达 到 规定 高 度 ， 便 可 投入 一 定数
量 的 氧化 铝 ， 炸 灭 效应 。 洪 人 的 电解 质 需要 在 生产 模 上 准备 ， 一 般 要 求 电解 质 温度 尽量 高 些 ，
以 保证 抽取 顺利 和 个 人 启动 档 时 有 足够 的 流动 性 。

效应 时 间 一 般 不 超过 30min， 效 应 电压 保持 在 20 ~ 30V， 具 体 根据 电解 槽 焙烧 温度 和 模 内
电解 质 高 度 而 定 。 效 应 期 间 根据 需要 添加 冰 品 石 ， 效 应 持续 时 间 为 25 ~ 30min， 当 电解 质 高 度
达到 25 ~30em 后 ， 人 工 炮 灭 效应 。 效 应 熄灭 后 应 保持 较 高 的 槽 电压 ， 一 般 在 6 ~8Y， 中 、 小
型 模 为 8 ~ 10V， 保 持 一 段 时 间 后 24h 以 上 ) ， 向 档 内 灌 入 一 定量 的 铝 液 作为 槽 内 在 产 铝 ， 加
好 阳极 保温 料 ， 启 动 便 结束 。

用 焦 粒 焙烧 的 电解 槽 ， 启 动 之 前 若 未 清除 焦 粒 ， 人 工效 应 后 必须 组 织 人 力 捞取 炭 酒 ， 以 保
证 电解 质 洁净 。

湿 法 启动 与 干 法 启动 比较 ， 有 和 省 电 、 操 作 方便 、 劳 动 强度 低 、 安 全 可 靠 等 优点 ， 尤 其 不 会
对 阴极 内 衬 带 来 损伤 ， 所 以 大 多 数 电解 档 的 启动 都 采用 湿 法 。 但 湿 法 启动 需 在 生产 槽 上 准备 液
体 电解 质 ， 这 样 或 多 或 少 地 影响 生产 档 的 技术 条 件 ， 亡 其 预 焙 阳极 电解 模 ， 在 准备 启动 用 液体
电解 质 时 需 提前 提高 槽 电压 ， 让 电解 质 高 度 升 高 ， 容 易 出 现 熔化 炉膛 和 熔化 阳极 钢 爪 等 情况 ，
所 以 应 特别 注意 。

近年 来 ， 有 些 厂家 采用 所 谓 “ 无 效应 湿 法 ”启动 ， 则 是 将 电解 质 灌 人 待 启动 模 后 抬 高 电
压 不 超过 10V， 让 其 慢 慢 熔化 固体 物料 ， 这 样 需 经 过 数 小 时 乃至 十 几 小 时 ， 才 能 启动 完毕 ， 启
动 时 间 较 长 。 但 该 法 有 启动 期 间 物 料 挥发 损失 小 ， 环 境 条 件 较 好 等 优点 。 采 用 该 法 时 ， 应 适当
提高 电解 模 焙 烧 温 度 ， 以 防止 灌 和 的 电解 质 凝 固 ， 影 响 启动 质量 。

无 论 采 用 何 种 方法 启动 ， 都 必须 使 投 人 的 固体 物料 〈 边 部 砌 筑 块 除外 ) 充分 熔化 ,电解
质 温度 应 尽量 高 一 些 ， 这 是 因为 启动 期 间 投入 的 固体 物料 若 不 充分 熔化 ， 将 以 沉淀 积 于 槽 底 ，
当 灌 入 钻 液 后 炉 底 温度 降低 ， 便 难以 熔化 ， 日 久 天 长 便 在 炉 底 结 成 坚硬 的 结 壳 ， 既 影响 电解 模

File: aluminum_industry_qa_benchmark/knowledge_qa_only/KQA_P8_textbook_qa/batches/full_textbook_ocr/ocr/B01/12_18279e25/page-07.txt
. 134.， 第 二 篇 ”急电 解 生产 工程 技术 一
转 入 正常 运行 ， 也 影响 阴极 内 衬 寿命 。 此 外 ， 新 启动 模 散 热 损 失 大 ， 内 衬 在 启动 后 相当 一 段 时
闻 内 还 会 吸收 大 量 热量 ， 若 启动 时 电解 质 温度 低 ， 很 容易 出 现 电解 质 高 度 急速 下 降 ， 并 在 炉 底
产生 沉淀 ， 造 成 炉膛 畸形 。

12.3 ”启动 初期 管理

电解 槽 启动 初期 即 指 人 工效 应 煌 灭 后 到 第 一 次 出 馈 期 间 ， 一 般 为 两 民 夜 48h) 。 时 间 虽
短 ， 但 电解 档 的 各 项 技术 条 件 发 生 了 明显 变化 。

现代 大 型 模 在 启动 后 至 少 经 过 24h 以 后 才 灌 人 铝 液 ， 其 理由 有 两 个 ， 首先 ， 电 解 构 虽 在 启
动 中 经 过 30min 左右 的 人 工效 应 ， 槽 温 上 升 到 近 1000Y ， 但 仍 有 部 分 固体 物料 未 完全 熔化 ， 为
了 使 电解 槽 灌 铝 后 不 致 产生 炉 底 沉 淀 ， 人 工效 应 后 必须 保持 一 定时 间 的 高 温 方 可 灌 铝 ， 使 启动
中 添加 的 副 原 料 得 以 充分 熔化 ; 其 次 ， 避 免 过 早 地 让 阴极 接触 银 液 ， 而 是 让 阴极 中 的 细小 裂 经
先 被 冰晶 石 填充 满 ， 让 内 衬 中 的 底 灶 继 续 焙烧 好 并 且 体积 膨胀 ， 而 不 让 铝 液 先 进去 。

启动 后 经 历 24h 以 上 ， 向 槽 内 灌 人 铅 液 作为 在 产 铝 ， 使 钻 液 高 度 达到 14 ~ 18em。 灌 铝 后
电解 槽 便 进 入 了 生产 阶段 ， 其 标志 是 梢 温 明 显 下 降 ， 阳 极 周 围 的 电解 质 沸腾 正常 ， 槽 周 表面 开
始 形成 电解 质 结 壳 。

启动 初期 的 重要 管理 工作 有 :

(1) 电解 质 成 分 管理 。 由 于 启动 初期 电解 槽 阴极 吸 钠 处 于 最 剧烈 期 ， 电 解 质 摩尔 比 会 下 降
很 决 ， 为 了 满足 电解 模 在 高 温 与 高 摩尔 比 状态 形成 稳固 的 模 胜 ， 启 动 后 要 求 电 解 质 摩尔 比 为
2.8 (质量 比 1.4) 以 上 ， 氧 化 钙 含量 为 5% 左右 ， 故 在 这 期 间 还 应 根据 装 炉 原料 及 灌 人 电解 质
的 量 进行 估算 ， 投 入 适量 的 苏打 和 氟 化 钙 。 若 电解 质 高 度 不 足 30om， 还 需 在 此 期 间 添加 冰晶
石 。

(2) 下 料 管理 。 电 解 模 在 启动 后 即 可 投入 自动 下 料 ， 但 应 采用 定时 下 料 的 控制 方式 。 由 于
启动 初期 电解 档 并 未 进入 正常 电解 过 程 ， 因 此 必须 避免 供 料 过 量 ， 防 止 产生 沉淀 和 保持 1 ~2
次 的 阴极 效应 系数 ， 但 是 也 要 防止 阳极 效应 重复 多 发 。 因 此 ， 在 灌 钻 之 前 ， 下 料 间隔 比 正常 加
料 间 隔 时 间 延 长 一 倍 左右 ， 灌 铝 之 后 下 料 间 隔 仍 需 大 于 正常 下 料 间 陋 〈 例 如 ， 为 正常 下 料 间隔
时 间 的 1.5 倍 ) ， 阳 极 效应 发 生 后 再 逐渐 缩短 加 料 间隔 。

(3) 模 电 压 管理 。 启 动 初期 ， 电 解 模 的 电压 均 由 人 工 调节 。 在 灌 铝 前 ， 电 压 需 从 人 工效 应
后 的 6 ~ 8Y 逐渐 下 降 到 5 ~6V，-- 般 每 卫 30min 左右 手动 调节 一 次 。 在 灌 钻 后 档 电 压 需 逐 步 下
降 到 4. 3 ~4.5SV〈 具 体 值 须 依据 电解 模 的 热平衡 与 工艺 条 件 的 设计 标准 而 定 ) ， 因 此 灌 铝 后 仍
需 3 ~Sh 一 次 的 手动 调整 电压 。

(4) 槽 温 管理 。 前 面 已 指出 ， 灌 馈 前 须 维持 电解 槽 处 于 较 高 的 温度 。 从 灌 铝 后 到 第 一 次 出
铝 ， 梢 温 一 般 从 近 1000Y 下 降 到 970 ~ 980 。 由 于 新 启动 槽 热 损失 大 ， 电 解 质 高 度 下 降 快 ，
为 了 减少 热 损失 量 ， 灌 铝 后 必须 在 阳极 上 适当 加 氧化 铝 保温 。 须 注意 电解 槽 表面 是 否 已 形成 封
闭 的 结 壳 ， 除 中 间 下 料 孔 外 ， 其 余地 方 几乎 没有 置 火 跑 烟 之 处 ， 若 经 过 两 天 两 夜 电解 槽 仍 结 不
上 壳 ， 证 明 启 动 温度 过 高 ， 必 须 加 快 降低 电压 。

(5) 电解 质 高 度 管理 。 应 特别 注意 其 下 降 速 度 ， 到 第 一 次 出 铝 时 电解 质 高 度 应 在 26 ~
30cm， 不 得 低 于 25cm， 若 下 降 太 快 ， 必 须 加 强 阳极 保温 和 放 慢 电压 下 降 速度 ， 同 时 添加 冰晶
石 以 补充 电解 质 。

(6) 清理 炭 淹 。 对 于 焦 粒 焙烧 的 电解 档 ， 启 动 后 还 要 作 电 解 质 清理 工作 ， 清 除 浮游 炭 渣 。

在 电解 槽 启动 初期 ， 除 了 技术 条 件 发 生 明显 变化 之 外 ， 阴 极 内 衬 组 织 也 处 于 较 大 变化 之
中 ， 阴 极 内 衬 的 焙烧 仍 在 继续 ， 因 此 该 时 期 的 管理 需 特 别 关注 与 槽 寿命 相关 的 因素 。 前 已 述

File: aluminum_industry_qa_benchmark/knowledge_qa_only/KQA_P8_textbook_qa/batches/full_textbook_ocr/ocr/B01/12_18279e25/page-08.txt
一 12 名 电解 模 的 焙烧 启动 及 启动 后 的 管理 135 ，
及 ， 电 解 槽 焙烧 期 间 槽 周 扎 糊 带 处 于 未 焦化 状态 。 电 解 槽 启动 时 ， 为 了 保护 边 部 ， 一 般 要 求 边
部 电解 质 块 砌 筑 体 不 可 被 全 部 熔化 ， 使 其 能 缓冲 边 部 免 受 强烈 热 震 。 电 解 槽 启动 后 ， 虽 然 槽 温
在 不 断 降低 ， 但 仍 处 于 较 高 温度 ， 边 部 电解 质 世 逐 渐 熔化 ， 尤 其 在 灌 铝 前 ， 边 部 熔化 较 快 。 随
着 边 部 电解 质 块 的 不 断 熔化 ， 扎 糊 带 温度 逐渐 升 高 而 进入 焙烧 状态 ， 炭 糊 逐 渐 焦 化 。 为 了 让 边
部 扎 崩 能 正常 焦化 ， 要 求 边 部 温度 上 升 不 宜 太 快 。 灌 铝 后 由 于 模 温 下 降 较 多 ， 边 部 熔化 减 慢 ，
同时 液体 电解 质 也 开始 在 边 部 不 断 凝 固 ， 形 成 可 递 过程， 更 减缓 边 部 电解 质 熔化 ， 使 边 部 升温
较 慢 ， 得 以 使 边 部 扎 糊 良好 焦化 ， 不 致 产生 有 裂纹。 因此， 电解 槽 启动 初期 必须 控制 好 电压 和 模
温 ，_- 方 面 能 保持 新 开 杠 有 足够 的 液体 电解 质量 ， 另 一 方面 又 能 使 边 部 扎 糊 良好 焦化 ， 延 长 电
解 槽 寿命 。 那 种 启动 后 电解 质 高 度 严重 收缩 或 短 时 间 内 烧 红 槽 壳 钢 板 的 情况 ， 既 不 利于 电解 模
转 人 正常 生产 ， 也 将 会 使 槽 边 部 内 衬 受到 严重 破坏 ， 缩 短 电解 槽 寿命 。
12.4 局 动 后 期 管理

电解 槽 启动 后 经 过 两 天 高 温 阶 段 ， 即 进入 启动 后 期 ， 时 间 长 达 2 ~3 个 月 。 这 期 间 电 解构 组
慢 转向 正常 运行 ， 虽 然 技 术 条 件 变化 不 很 激烈 ， 但 电解 槽 的 运行 却 发 生 着 质 的 变化 。 一 是 电解 模
的 温度 逐 渐 达 到 要 求 ， 二 是 各 项 技术 条 件 慢 慢 演变 到 正常 生产 的 控制 范围 ; 三 是 电解 术 沿 四 周 逐
渐 形成 一 层 规整 坚固 的 槽 帮 结 壳 ， 即 所 请 模 胜 内 型 > 当 这 些 变化 完成 之 后 电解 模 建立 了 稳定 的
热平衡 ， 即 进入 了 正常 运行 阶段 。 因 此 ， 这 期 间 的 管理 重点 应 围绕 着 这 些 “变化 ”来 进行 。

为 便于 管理 ， 有 时 也 把 电解 槽 从 启动 到 转 人 正常 生产 ， 分 为 初期 、 中 期 和 后 期 三 个 时 期 ，
主要 以 槽 温 、 电 解 质 组 成 变化 和 工艺 参数 的 调整 到 位 来 判断 。

启动 初期 的 特点 : 电解 槽 处 于 自身 加 热 时 期 ， 温 度 由 高 到 低 从 模 膛 区 向 各 方向 延伸 ， 各 部
位 的 温度 逐渐 升 高 ; 电解 质 逐 渐变 为 酸性 ， 这 是 因为 此 期 间 有 钠 的 析出 和 炭素 内 衬 材料 大 量 吸
收 NaF 所 致 ， 此 时 期 要 经 常 添加 NaF， 以 保持 规程 要 求 的 电解 质 摩尔 比 。

启动 中 期 的 特点 : 电解 槽 各 部 分 的 温度 基本 达到 ， 但 尚未 建立 稳定 的 热平衡 ;电解 质 处 于
内 衬 吸收 NaF 和 挥发 损失 AIF, 大 致 平衡 时 期 ， 此 期 间 调 整 电解 质 仅 添加 符合 规程 要 求 的 冰 唱 厂
即 可 。

启动 后 期 的 特点 : 电解 槽 已 建立 起 稳定 的 热平衡 电解质 由 于 补充 挥发 损失 和 保持 规程 要
求 的 摩尔 比 ， 需 要 定期 添加 AIF,;， 电解 杠 的 各 项 工艺 技术 条 件 均 已 达到 要 求 。
12.4.1 电解 质 高 度 控制

新 槽 启动 时 ， 电 解 质 高 度 要 求 较 高 ， 其 月 的 是 通过 液体 电解 质 储 蔷 较 多 热量 ， 使 电解 模 在
启动 初期 散热 较 大 和 内 衬 大 量 吸 热 的 情况 下 ， 也 具有 较 好 的 热 稳定 性 。 电 解 槽 从 启动 第 二 天 起
开始 顺序 每 天 更 换 一 匡 卫 极 。 随 着 局 动 时 间 的 延长 ， 楷 上 阳极 便 出 现 高 低 不 齐 ， 新 旧 阳 极 同 在
的 局 面 。 一 块 阳极 通过 25d 的 工作 ， 到 更 换 时 仅 剩 下 18em 左右 ， 为 了 使 阳极 尽 可 能 充分 利用
并 获得 较 好 的 原 铝 质量 ， 电 解 质 高 度 不 得 超过 最 低 阳极 表面 ， 否 则 ， 液 体 电 解 质 浸没 阳极 钢 扑
而 造成 钢 爪 熔化 ， 降 低 原 铝 质量 。 所 以 ， 正 常生 产 期 的 电解 质 高 度 一 般 保 持 在 20 ~22cm， 最
多 不 能 超过 24cm 《最 低 残 极 高 度 加 极 距 ) 。 新 启动 槽 的 电解 质 高 度 一 般 在 前 两 周 内 仍 可 保持 在
25~30cm， 第 三 周至 1 个 月 内 降 至 24cm 左右 ， 第 二 个 月 起 〈 有 部 分 企业 从 第 三 个 月 起 ) 保持
到 正常 生产 期 的 要 求 范围。

电解 质 高 度 的 控制 主要 是 通过 控制 槽 电压 ， 调 整 槽 内 热 收入 ， 并 通过 控制 冰晶 石 添加 量 实
现 。 电 解 槽 启动 后 随 着 槽 电压 的 降低 ， 权 内 热 收入 碱 少 ， 电解 温度 下 降 ， 电 解 质 便 沿 着 四 周 醒
璧 结晶 成 固体 槽 帮 ， 从 而 使 电解 质 高 度 逐 渐 下 降 。

File: aluminum_industry_qa_benchmark/knowledge_qa_only/KQA_P8_textbook_qa/batches/full_textbook_ocr/ocr/B01/12_18279e25/page-09.txt
. 136， 第 二 篇 “ 馈 电解 生产 工程 技术 “一 一 一 一 一 一
12. 4.2 ”电解 质 组 成 控制

对 于 新 启动 槽 ， 电 解 质 组 成 主要 指 摩尔 比 ， 其 他 添加 剂 有 在 启动 后 -次 投入 够 量 的 ， 也 有
在 正常 期 后 逐渐 添加 的 。 前 面 已 指出 ， 为 了 有 利于 形成 稳固 的 槽 腾 内 型 并 满足 内 衬 吸收 含 钠 氛
化 盐 〈NaF) ， 新 启动 槽 的 摩尔 比 要 求 较 高 ， 一 般 在 第 一 个 月 保持 在 2.8 (质量 比 为 1.4) 以
上 。 随 着 运行 时 间 的 延长 ， 阴 极 内 衬 吸收 钠 盐 逐 渐变 缓 ， 炉 用 也 逐渐 形成 和 完善 ， 电 解 质 摩尔
比 也 应 逐渐 降低 。 由 于 摩尔 比 对 电解 模 的 整个 技术 条 件 起 决定 性 的 作用 因此 摩尔 比 向 正常 范
围 转变 的 速度 决定 了 电解 模 转 人 正堂 生产 期 的 速度 ， 从 尽快 取得 理想 的 电流 效率 指标 的 角度 ，
希望 摩尔 比 能 较 快 地 降 至 正常 范围 。 在 制定 启动 后 摩尔 比 的 降低 速度 时 ， 应 该 考虑 电解 模 所 使
用 的 阴极 炭 块 种 类 。 如 果 采 用 五 黔 含量 高 或 石墨 化 程度 高 的 炭 块 或 使 用 硼 化 钛 涂 层 阴 极 ， 因 抗
钠 膨 胀 性 能 好 ， 摩 尔 比 下 降 的 速度 可 以 而 癸 ， 芭 便 幽 短 理解 各 非 正 常 期 的 时 间 目前 我 国 大 型
顶 焙 槽 普遍 使 用 半 石墨 质 炭 块 ， 一 般 在 启动 后 的 第 二 个 月 下 降 到 2.4 ~2.6， 第 三 个 月 降 至 正常
生产 期 的 要 求 范围。

摩尔 比 配制 是 启动 后 按 投入 的 冰晶 石和 灌 人 的 电解 质量 估算 而 投入 苏打 或 氟 化 钠 ， 灌 钻 前
取 电 解 质 分 析 ， 根 据 分 析 值 再 进行 调整 。 以 后 每 隔 4d 作 一 次 电解 质 成 分 分 析 ， 根 据 分 析 值 并
结合 电解 模 热 平衡 变化 情况 按 要 求 进行 调整 。 氟 化 钙 浓 度 按 5% 一 次 配制 ， 分 析 后 不 足 逐 渐 添
加 。 如 果 添 加 其 他 氟 化 盐 〈 如 氟 化 铂 、 氟 化 锂 ) ， 则 按 企业 技术 标准 添加 。

12.4.3 铝 液 高 度 控制

新 模 启 动 6h 后 需 灌 人 足 量 的 铝 液 。 以 200kA 槽 为 例 ， 应 灌 入 10t 铝 液 ， 由 于 新 启动 模 炉
膀 较 大 ， 因 此 铅 液 高 度 仍然 不 高 ， 一 般 在 16 - 17cem。 之 后 由 于 槽 电压 逐渐 降低 ， 档 帮 到 渐 形
成 ， 炉 胜 容 积 逐 渐变 小 ， 铝 液 高 度 会 雯 而 。 车 铝 溢 高 度 出 现 20cm 以 上 情形 ， 则 在 其 后 的 连续
几 日 内 适当 增 大 出 铝 量 ， 同 时 放 慢 电压 下 降 速 度 ， 消 除 槽 底 沉淀 物 等 以 便 降低 铝 液 高 度 。 若 到
第 一 次 出 铝 时 馈 液 高 度 不 足 15em， 必 须 推 迟 吸出 时 间 。 启 动 第 一 个 月 铝 液 高 度 一 般 保持 在
17em 左右 ， 启 动 后 第 二 个 月 起 《有 的 企业 从 第 三 个 月 起 ) ， 铝 液 高 度 保持 正常 值 ， 即 19cm 左
在 。

12.4.4 电压 管理

大 型 预 焙 槽 启动 后 ， 槽 (工作 ) 电压 一 般 在 48h 内 下 降 到 4.3 ~4.5V，72h 内 下 降 到
4.1~4.2V。 这 对 于 目前 采用 低 摩尔 比 (2.2 ~ 2.4) 生产 工艺 的 电解 槽 ， 已 经 与 正常 生产 期 的
槽 电压 相近 。 但 目前 启动 后 期 的 电压 管理 有 如 下 两 种 做 法 :

(1) 一 种 做 法 是 ， 启 动 后 期 的 槽 电压 保持 在 4.05 ~4.1V (具体 值 根据 摩尔 比 的 高 低 而
定 ) 。 开 始 转 人 正常 生产 期 时 ， 随 着 摩尔 比 的 降低 再 开始 升 高 槽 电压 ， 例 如 摩尔 比 降低 到 2. 2，
工作 电压 升 高 到 4 16 ~4. 2V。 这 种 做 法 所 基于 的 观点 是 ， 模 电压 的 高 低 应 该 与 摩尔 比 的 高 低
相对 应 。 由 于 启动 后 期 需要 保持 较 长 时 间 的 高 摩尔 比 〈 例 如 ， 第 一个 月 2.8， 第 二 个 月 2.7，
第 三 个 月 2. 6) ， 而 高 摩尔 比 下 电解 质 的 电导 率 较 高 ， 因 此 无 须 高 电压 也 能 保持 正常 极 上 距 。

(2) 另 一 种 做 法 是 ， 启 动 后 期 的 模 电 压 降低 到 与 正常 生产 期 的 槽 电压 接近 或 稍 高 。 例 如 某
厂 的 规程 为 : 第 一 个 月 4.20 ~4.2SV (摩尔 比 2.7 ~2.8)， 第 二 个 月 4.15 ~4.20V (摩尔 比
2.4 ~2.6) ， 第 三 个 月 后 降 至 正常 生产 期 的 范围 2. 12 ~2. 18V (摩尔 比 2. 2 ~2.4) 。 这 种 做 法 所
基于 的 观点 是 ， 电 解 槽 启动 后 的 一 段 时间 内 〈 亡 其 是 第 -个 月 内 ) ， 樟 胜 还 未 完全 形成 ， 尤 其
启动 后 的 前 半 个 月 ， 边 部 模 帮 很 小 ， 散 热量 很 大 ， 另 外 这 期 间 阴 极 内 衬 仍 处 于 吸 热 阶段 ， 也 需

File: aluminum_industry_qa_benchmark/knowledge_qa_only/KQA_P8_textbook_qa/batches/full_textbook_ocr/ocr/B01/12_18279e25/page-10.txt
一 一 12。 铅 电 解 模 的 焙烧 启动 及 启动 后 的 管理 ，137
大 量 热量 ， 因 此 电压 还 需 保持 较 高 。

以 上 两 种 做 法 似乎 有 重大 区 别 ， 但 如 果 采 用 第 一 种 做 法 需要 保持 较 高 的 效应 系数 ， 而 第 二
种 做 法 采用 较 低 的 效应 系数 ， 那 么 两 种 做 法 下 的 槽 平均 电压 也 许 并 无 太 大 区 别 。 也 就 是 说 ， 两
种 做 法 下 输入 电解 梢 的 平均 能 量 接近 ， 只 是 第 二 种 做 法 比 第 一 种 做 法 的 能 量 输入 要 均匀 些 。
12.4.5 效应 系数 管理

由 于 新 启动 槽 前 期 四 周 无 电解 质 结 壳 所 构成 的 炉 胜 保湿， 散热 量 很 大 ， 而 且 前 期 内 衬 吸
热 ， 电 解 槽 热 支出 较 大 ， 再 加 上 电解 质 摩尔 比 高 ， 其 初 晶 温度 也 高 ， 虽 然 前 期 有 较 高 电压 维持
热 收入 ， 但 炉 底 仍然 容易 出 现 过 冷 现 象 ， 使 电解 质 在 炉 底 析出 ， 久 而 久之 形成 护 底 结 壳 。 梳 电
压 的 保持 采用 上 述 第 一 种 做 法 时 ， 更 应 防止 此 种 情形 。 而 这 种 情形 一 旦 出 现 ， 很 容易 形成 畸形
炉膛 ， 严 重 影响 电解 模 转 和 信 正常 生产 期 ， 此 外 ， 对 阴极 内 衬 会 带 来 裂纹 、 爆 皮 、 起 坑 等 危害 ，
导致 电解 槽 早期 破损 。 因 此 ， 新 启动 槽 前 期 必须 保持 足够 的 炉 底 温度 。

近 些 年 来 我国 大 型 预 焙 梢 在 正常 生产 期 控制 的 效应 系数 为 不 大 于 0.3 次 /d， 并 有 进一步 降
低 的 趋势 ， 而 新 梢 第 一 个 月 一 般 保持 在 0.8 ~ 1.5 次 /d 〈 若 模 电 压 保持 较 高 ， 则 效应 系数 便 低 一
些 ) 。 随 着 运行 时 间 延 长 ， 炉 膀 逐 渐 形 成 ， 已 建立 起 了 稳定 的 炉 底 热平衡 ， 若 再 过 多 输入 热量 ，
将 无 益 于 炉 膀 的 建立 。 因 此 ， 从 第 二 个 月 开始 效应 系数 下 降 为 0.5 ~ 1 次 /d， 第 三 个 月 下 降 到 正
常生 产 期 的 范围

随 着 我 国 铝 工业 对 低 效应 系数 的 追求 ， 正 常生 产 期 的 效应 系数 控制 目标 已 经 调整 到 不 大 于
0.1 次 /d (甚至 不 大 于 0.05 次 /d) ， 并 且 也 和 逐步 调 低 了 电解 槽 启动 初期 的 效应 系数 保持 值 ， 例
如 新 模 第 一 个 月 保持 0. 3 ~0.5 次 /d， 第 二 个 月 保持 0. 1 次 /d 左右 ， 第 三 个 月 下 降 到 正常 生产
期 的 范围。

12. 4. 6 _ 槽 膀 内 型 的 建立
”一 人

电解 槽 进入 正常 生产 阶段 的 重要 标志 是 : (1) 各 项 技术 条 件 达到 正常 生产 的 范围 ;
(2) 沿 槽 四 周 内 辟建 立 起 了 规整 稳定 的 槽 胜 内 型 。 因 此 ， 新 启动 档 非 正常 期 生产 管理 的 重要 任
务 是 让 电解 模 建 立 稳定 规整 的 档 膛 内 型 。

图 12-4 所 示 为 三 种 不 同 模 膀 内 型 。 图 12-4a 为 过 冷 槽 。 边 部 伸 腿 长 得 肥大 而 长 ， 延 伸 到 阳

T
四 本 汪 : 国 国 国 和 站 国 国 生计 和 居
SS : Sa SS
别 ) 虽
人 A 4 ERRRERSCCRERD ROSE
2
3 b C
图 12-4 馈 电 解 模 槽 膛 内 型
a 一 过 冷 槽 ; b 一 热 槽 ; ce 一 正常 模
1 一 阳极 ; 2 一 电解 质 液 ; 3 一 炉 帮 伸 腿 ; 4 一 急 液

File: aluminum_industry_qa_benchmark/knowledge_qa_only/KQA_P8_textbook_qa/batches/full_textbook_ocr/ocr/B01/12_18279e25/page-11.txt
138， 第 二 篇 铝 电 解 生产 工程 技术 一
极 之 下 ， 炉 底 冷 而 易 起 沉淀 ， 电 解 质 温度 太 低 而 发 夭 ， 氧 化 铝 溶解 性 能 差 ， 时 间 长 了 炉 底 便 长
成 结 壳 ， 使 电解 槽 难以 管理 ， 为 了 维持 生产 ， 不 得 不 升 高 梢 工作 电压 。 图 12-4b 为 热 档 。 炉 帮
伸 腿 瘾 薄 而 短 ， 甚 至 无 妨 帮 伸 腿 ， 铝 液 、 电 解 质 液 排 得 很 开 ， 直 接 与 边 部 内 衬 接触 。 这 种 模 一
是 铝 损失 量 大 ;二 是 易 出 现 边 部 漏电 ， 大 幅度 降低 电流 效率 ; 三 是 易 烧 穿 边 部 ， 引 起 侧 部 漏
档 。 图 12-4o 是 正常 档 。 正 常 槽 的 炉 帮 伸 腿 均匀 分 布 在 阳极 正 投 影 的 边缘 ， 钻 液 被 挤 在 槽 中 央
部 位 ， 电 流 从 阳极 到 阴极 成 季 直 线 通过 。 具 有 这 种 模 膛 内 型 的 电解 模 技 术 条 件 稳定 ， 电 解 模 容
易 管理 ， 电 流 效率 很 高 。 因 此 ， 在 新 模 炉 腾 建 立 过 程 中 ， 必 须 避 免 形 成 过 冷 或 热 尼 炉 膛 。

目前 我 国 预 烤 模 均 为 中 间 点 式 下 料 预 焙 模 ， 边 部 除了 换 阳 极 时 扎 一 小 部 分 外 ， 其 余 时 间 原
则 上 不 动 ， 电 解 槽 四 周 大 面 被 档 盖 板 严密 封闭 ， 炉 性 全 靠 通过 控制 温 和 边 部 自然 散热 而 使 电
解 质 自身 结晶 形成 ， 这 一 过 程 属于 自然 形成 护 胜 。 自 然 形成 炉 腾 的 速度 较 慢 ， 而 且 形 成 过 程 中
各 项 技术 条 件 要 求 严格 ， 但 这 样 形成 的 炉 膀 具 有 较 高 的 热 稳定 性 ， 这 正 适应 了 中 间 点 式 下 料 模
不 做 边 部 加 工 ， 仍 可 保持 有 稳定 槽 膛 内 型 的 要 求 。

我 国 一 些 预 焙 槽 的 生产 实践 表明 ， 电 解 模 启 动 后 ， 随 着 各 项 技术 条 件 的 演变 ， 进 入 第 三 个
月 炉 采 才能 建立 完善 。 为 了 使 建立 起 的 炉膛 热 稳定 性 好 ，--- 般 认为 ， 必 须 注意 以 下 几 点 ，

(1) 启动 的 第 一 个 月 必须 采用 高 摩尔 比 的 电解 质 成 分 。 因 为 低 摩尔 比 成 分 的 电解 质 初 昌
温度 低 ， 形 成 的 炉膛 热 稳定 性 差 ， 极 易 熔 化 而 使 炉膛 遭 到 破坏 。 随 着 炉 膀 的 逐渐 完善 ， 摩 尔 比
也 应 逐渐 降低 ， 向 正常 生产 期 的 范围 千 拢 。

(2) 必须 控制 好 电解 温度 的 下 降 速 度 。 温 度 下 降 过 快 ， 虽 然 可 以 加 速 电解 质 结晶 ， 促 进 护
胜 快 速 形成 ， 但 这 样 形成 的 槽 腾 结 晶 不 完善 ， 稳 定性 差 ， 同 时 结晶 速度 过 快 ， 容 易 出 现 伸 腿 生
长 不 一 ， 形 成 局 部 突出 或 跑 偏 (一 边 大 ， 一 边 小 ) 的 畸形 炉膛 。 但 电解 温度 下 降 过 慢 ， 不 利于
边 部 伸 腿 的 结晶 生长 ， 长 时 期 建 不 起 炉 胜 ， 使 边 部 内 衬 长 期 浸没 在 液体 电解 质 中 ， 严 重 侵蚀 边
部 内 衬 ， 影 响 电解 槽 寿命 。-- 般 在 启动 后 的 前 3 天 ， 要 求 档 温 下 降 快 些 ， 使 其 尽快 在 槽 四 周 内
壁 结晶 一 层 较 薄 的 电解 质 梢 帮 ， 先 将 边 部 内 衬 保护 起 来 ， 之 后 模 温 下 降 适 当 放 慢 ， 目 的 是 利用
较 长 时 间 的 平缓 下 降温 度 让 结晶 唱 格 完 善 ， 建 立 的 炉 膀 坚 实 、 稳 固 。 电 解 温度 的 控制 ， 主 要 是
通过 电压 来 控制 的 ， 因 此 ， 电 压 管理 曲线 也 应 与 炉 膀 形 成 过 程 相 适应 。

(3) 为 了 不 出 现 畸 形 炉 胜 ， 在 炉 膀 形成 关键 的 第 一 个 月 采用 增加 效应 系数 的 方法 ， 规 范 妨
膝 的 形成 。 因 为 阳极 效应 能 在 短 时 间 内 于 阴 、 阳 极 间 产 生 高 热量 ， 可 有 效 地 熔化 炉 底 沉淀 和 入
帮 伸 腿 局 部 突出 部 分 ， 保 证 炉 腾 均 匀 规 整 。

(4) 在 炉 腾 形成 过 程 中 ， 除 了 严格 控制 好 各 项 技术 条 件 外 ， 还 应 利用 各 种 机 会 检查 炉 腾 形
成 情况 ， 如 利用 换 阳 极 时 触摸 炉 帮 伸 腿 状 况 ， 发 现 异常 苗头 ， 及 时 调整 技术 条 件 使 之 纠正 。 否
则 ， 时 形 炉膛 一 旦 形成 ， 再 纠正 十 分 困难 ， 甚 至 会 造成 电解 模 长 期 不 能 进入 正常 运行 状态 。

近年 来 ， 借 鉴 边 部 加 料 模 炉 腾 建 立 的 方法 于 中 间 点 式 下 料 模 ， 即 新 槽 启动 后 采取 人 工 边 部
投入 电解 质 块 ， 用 天 车 扎 边 部 而 快速 形成 护膝 。 此 法 虽 能 使 炉 腾 形 成 较 快 ， 而 且 容 易 规整 ， 但
这 样 形成 的 炉 腾 热 稳定 性 极 差 ， 很 易 熔化 ， 这 可 能 是 导致 有 些 模 长 期 建 不 起 炉 腾 而 必须 经 常用
天 车 扎 大 面 的 原因 之 一 ， 所 以 应 慎重 采用 。

12.S 大 型 预 焙 槽 焦 粒 焙烧 一 一 混 法 启动 过 程 简介
12.5.1 焙烧 前 的 准备 工作
焙 伐 前 的 准备 工作 如 下 ，
(1) 按 设计 图 纸 和 技术 要 求全 面 检测 ， 试 车 验收 。 包 括 对 母线 回路 的 检查 《包括 阳极 母

File: aluminum_industry_qa_benchmark/knowledge_qa_only/KQA_P8_textbook_qa/batches/full_textbook_ocr/ocr/B01/12_18279e25/page-12.txt
一 一 一 12 名 电解 槽 的 焙烧 启动 及 启动 后 的 管理 “139，

线 与 铝 导 杆 接触 面 是 否 平整 光滑 ， 短 路 片 安装 位 置 是 否 没有 破 伤 ， 阴 极 钢 棒 是 否 全 部 焊接 好 ，
母线 装置 上 的 异物 是 否 全 部 清理 ， 阳 极 大 母线 位 置 是 否 调整 好 且 阳 极 夹 具 是 否 准 备 齐 全 等 ) ;
阳极 升降 机 构 检 查 〈 包 括 传动 部 件 的 润滑 ， 提 升 电 机 电流 测试 ， 升 降 操 作 方向 及 相关 指示 灯 检
查 ， 装 极 负荷 试车 等 ) ;阳极 回转 计 调 试 〈 不 转 时 检查 软 轴 ) 及 阳极 上 下 限 位 测试 ; 打 壳 下 料
装置 的 检测 〈 包 括 槽 上 料 箱 检 查 ， 打 壳 与 下 料 动作 程序 及 相应 指示 灯 检 查 ， 下 料 量 标定 等 ) ;
槽 控 机 检查 〈 包 括 各 种 手动 操作 与 显示 信号 的 正确 性 与 可 靠 性 检查 ， 槽 电压 表 标 定 等 ); 筑 炉
外 观 质量 测试 并 做 好 记录 归档 ; 槽 子 各 部 分 绝缘 情况 检查 〈 电 阻 大 于 0.5MOD); 多 功能 机 组 、
天 车 及 空气 压缩 系统 测试 ， 确 保 满足 生产 要 求 。

(2) 测试 仪器 仪表 和 工 器 具 准 备 。 包 括 风 包 1 个 〈 带 风 管 5 根 ); 分 流 片 足 量 (用 于 制作
分 流 器 ) ; 铝 框 或 条 框 1 套 或 者 yl2 ~ 18mm 竖 直 钢筋 2 根 (用 于 铺 焦 粒 ， 直 径 根 据 焦 粒 层 厚 度
确定 ) ; 铝 合金 直 尺 或 托 板 2 把 〈 用 于 铺 焦 粒 ); 热电 偶 保 护 套 管 2 根 ; 阴 、 阳 极 电 流 分 布 的 测
量 工具 1 套 ; 短路 口 绝缘 板 4 对 ; 扳手 2 把 ; 小 盒 卡 具 六 套 (VN= 阳极 组 数 ) ; 铁 欠 6 把 ; 扫 咒
2 把 ; 效应 棒 足 量 ; 其 他 (如 记录 本 等 ) 。

(3) 物料 准备 。 淮 备 足 量 的 阳极 、 焦 粒 、 冰 唱 石 、 纯 碱 及 氟 化 钙 等 所 化 盐 。 其 中 阳极 块 要
求 组 装 符合 规范 ， 襄 块 无 裂纹 缺 角 ， 铅 导 杆 、 钢 爪 与 炭 块 底 掌 要 垂直 中 正 ， 磷 生铁 谈 注 良好 ;
焦 粒 要 求 粒度 在 1 ~3mm， 不 得 有 lmm 以 下 粉 状 焦 ; 冰晶 石 要 采用 高 摩尔 比 型 ; 电解 质 块 也 要
求 高 摩尔 比 、 低 氧化 名 含量 。 由 于 目前 各 厂 在 装 炉 期 间 氟 化 盐 用 量 及 方式 上 存在 分 歧 (例如 ，
有 的 企业 使 用 电解 质 块 ， 而 有 的 企业 不 用 ; 有 的 企业 装 炉 时 使 用 氟 化 钙 、 氛 化 铂 ， 而 有 的 企业
均 不 用 ) 。 因 此 ， 即 使 是 同样 的 模型 与 容量 ， 用 料 量 也 存在 较 大 差异 。 表 12-2 是 某 厂 200kA 预
焙 槽 单 槽 焦 粒 焙烧 启动 物料 用 量 。

表 12-2 ” 某 厂 200kA 预 焙 模 单 权 焦 粒 焙 烧 启动 物料 用 量
=
CROIIEICOIIECZI 人 RE 有 瑟 本 3
ss al | | | |
am
sr aa aa To

(4) 分 流 器 制作 。 根 据 选用 的 分 流 方式 〈 详 见 12. 5.3 节 安 装 分 流 器 ) ， 制 作 分 流 器 。

(5) 软 连 接 器 制作 。 根 据 阳 极 组 数 准备 足 量 的 软 连 接 器 〈 详 见 12. 5. 2 节 中 软 连 接 器 安
装 ) 。

12. $.2 装 炉 操作

装 炉 操作 如 下 :

(1) 铺 焦 粒 、 持 阳极。 调整 好 阳极 母线 高 度 〈 将 阳极 大 母线 停放 在 最 低 限 位 或 其 上 50 -~
60mm 处 ) ， 将 槽 上 部 和 权 底 灰尘 吹 干 净 ， 然 后 铺 焦 粒 。 铺 焦 粒 及 挂 极 从 电解 槽 的 一 端 开始 至
另 一 端 结束 。 在 每 块 阳 极 投影 的 正 下 方 放 上 条 框 或 钢筋 栅 格 ， 然 后 往 栅 格 上 倒 焦 粉 料 ， 用 直 尺
或 托 板 抹 平 ， 轻 轻 拿 走 栅 格 ， 将 阳极 轻 轻 放置 在 焦 粉 屋 上 ， 检 查 阳 极 导 杆 与 大 母线 是 否 紧 贴
(间隙 不 得 大 于 6mm) ， 检 查 阳 极 是 否 倾斜 (是否 有 2/3 的 阳极 底 掌 压 实在 焦 垫 上 ) ， 如 果 不 符
合 要 求 ， 上 提 阳 极 后 调整 阳极 位 置 直 至 符合 要 求 。 清 扫 出 阳极 周围 多 余 的 焦 粒 。 重 复 以 上 步

File: aluminum_industry_qa_benchmark/knowledge_qa_only/KQA_P8_textbook_qa/batches/full_textbook_ocr/ocr/B01/12_18279e25/page-13.txt
.140. 第 二 篇 “ 铝 电 解 生 产 工程 技术 一
了 又， 直到 电解 槽 全 部 阳极 铺 焦 粒 与 挂 极 作业 完成 。 电 解 槽 通电 后 焙烧 60 ~ 70h， 档 电压 从 最 初
的 4V 左右 〈 冲 击 电压 约 为 6V) 逐步 降 至 约 2Y。 阴 极 表面 温度 也 从 冷 态 逐步 焙烧 至 950Y 左
右 。 中 名 、 阳 极 锋 间 的 冰晶 石 已 焙 化 成 电解 质 液 。 至 此 ， 电 解 模 完 成 焙烧 ， 具 备 启动 条 件 。

(2) 软 连 接 器 安装 。 有 的 工厂 为 图 简便 不 使 用 软 连 接 器 。 若 不 使 用 软 连接 器 ， 则 在 阳极 安
放 好 后 用 手 拧 小 盒 卡 具 ， 通 过 调整 卡 具 松紧 度 来 保证 既 能 利用 阳极 自重 压 实 焦 粒 ， 又 能 使 导 杆
与 阳极 大 母线 有 较 好 的 接触 〈 接 触 处 的 缝 队 小 于 Imm， 阳 极 导 杆 应 处 在 挂钩 中 间 ， 不 与 挂 多
接触 ) 。 但 使 用 软 连 接 器 ， 对 焙烧 过 程 会 更 有 利 些 ， 因 为 可 使 阳极 重量 全 部 压 在 焦 粒 上 ， 保 证
阳极 与 焦 粉 良好 接触 另外， 焙烧 过 程 中 ， 阴 极 内 衬 会 发 生 热 用
胀 ， 采 用 软 连 接 可 以 使 阴 、 阳 极 对 焦 粒 的 压力 保持 一 致 ， 避 免 焦 加 |
粒 层 局 部 电阻 变化 而 导致 温度 分 布 不 均 〈 焦 粒 层 的 电阻 随 着 其 所 | ，

受 的 压力 增 大 而 减 小 ) 。 对 于 使 用 软 连接 器 的 情况 ， 在 阳极 安放

好 后 ,放下 卡 具 (不 紧 ) ， 装 软 连接 器 。 软 连接 器 的 数量 为 每 组 ，

阳极 配备 1 个 ， 安 装 示意 见 图 125。 软 连接 器 与 导 杆 和 母线 的 压

接 面 一 般 先 用 甲 本 溶液 (或 其 他 同类 性 质 的 物质 ) 或 电动 钢 刷 清 人 4

洗 干 次 连接 螺 栓 必 须 拧紧 。 软 连接 器 一 般 使 用 厚度 Imm 、 宽 度 下 |

115 ~ 125mm 的 馈 带 或 退火 铜 带 ， 两 头 焊接 在 铝 质 〈 使 用 馈 带 时 ) 了 攻

或 钢 质 〈 使 用 铀 带 时 ) 压板 上 。

(3) 阳极 中 钾 与 立 颖 隔离 。 在 阳极 上 安装 盖 板 ， 将 善 板 从 出
钻 端 依次 放 好 在 阳极 中 锋 ， 盖 板 的 作用 是 防止 物料 进入 阳极 中 图 12.5 连接 器 安装 示意 图
锋 ， 以 免 港 电解 质 时 电解 质 不 流通 。 另 一 种 做 法 是 直接 用 石 攀 等 。。 1 一 螺 母 妹 杆 ; 2 一 导 杆 ;
材料 把 大 面 阳极 立 颖 和 阳极 中 颖 塞 好 ， 焙 烧 期 间 不 去 掉 ， 一 方面 3 一 习 形 夹具 ;4 一 母线
阻止 物料 进入 ， 另 一 方面 加 强 保温 。

(4) 堆砌 电解 质 块 〈 隔 墙 ) 。 除 少数 企业 外 ， 目 前 多 数 企业 的 操作 规程 还 堆砌 电解 质 隔
墙 ， 基 本 做 法 是 ， 在 人 造 伸 腿 斜 坡 上 均匀 投 上 氟 化 钙 〔 有 的 企业 撤 上 氟 化 钙 、 氟 化 狂 、 冰 晶 石
混合 物 ， 但 有 的 企业 不 在 装 料 阶段 使 用 毛 化 钙 ， 也 不 使 用 氟 化 镁 ， 认 为 这 些 矿 化 剂 过 早 人 模 容
易 导致 难 深沉 淀 生成 ， 因 此 改 在 电解 槽 启动 两 三 天 后 添加 ) ;然后 在 靠 侧 部 炭 块 处 堆砌 由 高 麻
尔 比 电 解 质 块 构成 的 晤 墙 ， 其 中 大 块 靠 阳极 ， 小 块 靠 侧 部 炭 块 。 隔 墙 与 阳极 炭 块 间 预 留 一 定 的
空隙 (如 10~20mm) 。

(5) 安放 热电 偶 。 分 别 在 出 铝 端 、 烟 道 端 和 和 A、B 面 中 间 的 阳极 间隙 处 放置 好 热电 偶 供 六
烧 测 温 用 。 以 某 厂 大 型 本 为 例 ， 热 电 个 安装 位 置 如 图 12-6 所 示 。

(6) 装 料 。 将 冰晶 石 与 纯碱 添加 到 模 内 和 阳极 上 ， 起 保温 和 避免 阳极 氧化 的 作用 。 目 前 ，

太
B
图 12-6 热电 偶 安 装 位 置 示意 图

File: aluminum_industry_qa_benchmark/knowledge_qa_only/KQA_P8_textbook_qa/batches/full_textbook_ocr/ocr/B01/12_18279e25/page-14.txt
一 -一 一 12 铝 电 解 槽 的 焙烧 启 动 及 启动 后 的 管理 “141，
有 两 种 装 料 方式 : 一 种 是 将 冰晶 石 与 纯碱 均匀 混合 后 添加 ; 另 一 种 是 用 这 两 种 物料 分 层 添加 。
例如 某 些 企业 的 操作 规程 是 : 先 加 10cm 左右 的 冰 章 石 ， 后 加 5cm 的 纯碱 ， 然 后 再 装 冰晶 石 ，
直到 把 阳极 轻微 覆盖 〈《 有 的 规程 要 求 覆 盖 阳 极 钢 爪 三 分 之 二 ) 。 装 料 过 程 要 保证 物料 整形 ， 尽
量 使 其 分 布 均匀 ， 完 毕 后 清扫 槽 沿 及 槽 四 周 ， 盖 好 覃 盖 板 。

12. $.3 安装 分 流 器

安装 分 流 器 的 目的 是 使 电解 槽 通电 焙烧 时 的 初期 阶段 ， 有 一 部 分 电流 被 分 流 ， 不 经 过 焙烧
槽 ， 避 免 升 温 过 快 。 当 电解 槽 需要 加 大 焙烧 电流 时 ， 分 阶段 拆除 分 流 器 。 目 前 有 三 种 类 型 的 分
流 器 ， 因 而 也 对 应 不 同 的 安装 方式 。

(1) “阳极 钢 爪 一 阴极 钢 棒 ”连接 分 流 型 ， 即 将 分 流 器 一 端 焊接 在 阳极 钢 爪 深 ， 另 一 端 焊
接 在 阴极 棒 上 。 采 用 此 种 分 流 方式 时 ， 每 组 阳极 配备 一 个 分 流 器 ， 每 个 分 流 器 一 般 由 2 ~5 片 ，
蒋 钢 板 构成 ， 长 度 按照 钢 爪 上 缘 至 阴极 棒 臣 离 选取 。 有 具体 的 安装 程序 是 ; 将 B 面 的 风格 板 全 部
揭 开 ; 在 每 个 阳极 钢 爪 梁 对 应 的 阴极 钢 棒 上 焊接 规定 片 数 的 分 流 片 ;将 分 流 片 穿 过 模 壳 与 风格
板 之 间 的 间隙 到 达 与 其 对 应 的 阳极 钢 爪 梁 ; 调整 分 流 片 的 位 置 使 其 不 与 槽 壳 、 风 格 板 接触 ， 并
且 各 分 流 片 也 不 互相 接触 ; 将 分 流 片 焊 接 在 阳极 钢 爪 深 上 ; 将 B 面 的 风格 板 按 原 来 位 置 安装
好 ; 检查 确认 分 流 片 不 与 槽 壳 、 风 格 板 接触 ， 并 且 两 片 分 流 片 也 不 互相 接触 。 由 于 要 保证 分 流
片 彼此 不 接触 ， 因 此 同一 个 分 流 器 中 各 分 流 片 的 长 度 是 有 区 别 的 ， 例 如 某 大 型 槽 上 使 用 的 4 片
分 流 器 的 长 度 依次 是 : 2400m，2550mm，2700mm 和 2850mm。

(2) “阳极 大 母线 一 立 母线 ”或 “阳极 大 母线 〈 本 槽 ) 一 阳极 大 母线 (下 台 模 ) ”连接 分
流 型 ， 即 一 端 用 螺杆 与 压板 固定 在 焙烧 槽 阳极 大 母线 上 ， 另 一 端 用 压板 或 U 形 夹 固定 在 下 一 人 台
槽 立 母线 上 〔 称 为 工 型 ， 如 图 12-7 所 示 ) ， 或 者 固定 在 下 一 台 槽 的 阳极 大 母线 上 〈 称 为 工 型 ，
如 图 12-8 所 示 ) 。 安 装 前 先 使 用 甲醛 或 类 侯 性 质 溶液 或 使 用 电动 钢 刷 将 接触 面 清洗 干 交 。 须 指
出 ， 由 于 末端 槽 没有 下 一 槽 或 与 下 一 槽 的 距离 较 远 ， 无 法 采用 压 接 分 流 的 方法 来 分 流 ， 只 有 采
用 焊接 分 流 法 来 分 流 。

(3) 短路 口 连接 分 流 型 ， 即 通过 在 电解 槽 的 4 个 短路 口 并 联接 和 人 一定 数量 的 分 流 片 起 到 分
流 作 用 。 例 如 ，200kA 预 焙 槽 的 4 个 短路 口 各 有 12 个 螺栓 孔 ， 利 用 这 些 螺 栓 孔 压 接 一 定数 量

出 [ 妆 分 流 片 -
用 SS
本 交 企 YA
焙烧 档 B 面 大 母线 ss [二 I*9ir ER
mm |
下 一 楼 立柱 母线 加 虹 L |
|: :| 焙烧 构 B 面 大 号 线 人 人 面 天 线
[A
| _
4 一 4 人 |
图 12-7 “阳极 大 母线 (本 权 ) 一 立 母线 ” 图 12-8 “阳极 大 母线 〈 本 槽 ) 一 阳极 大 母线
连接 分 流 型 ( 工 型 ) 分 流 器 安装 示意 图 (下 台 梢 ) "连接 分 流 型 (TI 型) 分流 器 安装 示意 图

File: aluminum_industry_qa_benchmark/knowledge_qa_only/KQA_P8_textbook_qa/batches/full_textbook_ocr/ocr/B01/12_18279e25/page-15.txt
. 142.， 第 二 篇 ” 铝 电解 生产 工程 技术 ~
的 分 流 片 可 实现 分 流 ， 并 通过 调整 分 流 片 的 数量 可 调整 分 流量 。

12.5.4 通电 焙烧

通电 焙烧 操作 如 下 ;

(1) 作业 准备 。 检 查 装 炉 等 各 项 工作 准确 无 误 ， 并 检查 使 用 的 工具 ; 与 计算 机 站 联系 ， 把
通电 槽 的 有 关 控 制 软 件 、 程 序 接 通 ， 保 证 信息 通道 畅通 ， 置 于 “ 预 热 ”状态 ; 把 槽 控 机 中 手动
与 自动 阳极 升降 功能 均 置 于 “ 断 开 ” 状 态 ， 防 止 意 外 情况 下 乱 抬 阳极 ; 在 槽 控 机 面板 上 贴 上
警告 注意 事项 。

(2) 确认 停电 。 现 场 电话 〈 或 手机 、 对 讲 机 ) 联系 整流 所 开始 停电 ; 确认 系列 全 部 停电 。

(3) 短路 口 操 作 。 用 风 动 扳手 或 大 扳手 松 开 得 路 口 的 全 部 紧 固 巢 杆 ; 把 旧 的 绝缘 保护 套 取
出 ， 用 风 吹 尽 短路 口 处 粉尘 ， 重 新 换 上 新 的 绝缘 保护 套 ; 重新 放 回 紧 固 螺杆 ， 呈 松 开 状态 ; 用
木 棍 或 长 铁 条 援 开 短路 片 ， 插 入 绝缘 板 ， 注 意 放 到 位 ; 用 风 动 扳手 紧 固 螺杆 ， 注 意 拧紧 过 程 ，
铁 垫 片 要 放 正 位 ， 使 绝缘 板 被 紧 夹 住 ， 不 易 松 动 而 滑 出 ; 对 每 一 根 紧 固 螺杆 的 绝缘 情况 用 兆 欧
表 进 行 测定 ， 不 符合 要 求 的 ， 必 须 找 出 原因 并 处 理 ; 对 短路 片 软 带 与 立柱 母线 之 间 的 距离 进行
检查 ， 保 证 两 者 存在 lem 以 上 的 缝 孙 ， 如 有 铁 习 杂 物 ， 必 须 及 时 取出 。 整 个 短路 口 操作 一 般 要
求 在 5min 内 完成 。

(4) 通电 指令 发 布 。 确 认 短 路 口 操作 完毕 ， 绝 缘 情况 正常 ; 用 现场 电话 〈 或 手机 、 对 讲
机 ) 通知 整流 所 可 以 开始 送 电 。

(5) 送 电 过 程 。 大 型 槽 一 般 分 4 ~ 级 送 电 【〈 例 如 ， 某 厂 200kA 模 分 80kKA、120kA、
160kA、200kA 四 级 ; 其 厂 320kA 槽 分 80kA、160kA、240kA、280kA 、320kA 五 级 ) ， 电 流 从 一
级 提升 到 上 一 级 的 过 程 可 以 快速 进行 ， 然 后 在 每 级 电流 停留 3 ~ Smin， 一 般 在 20min 内 送 满 全
电流 。 但 若 在 某 级 电流 时 电压 超过 6V， 则 暂停 继续 提升 电流 ， 直 至 电压 下 降 至 5. 5VY 再 继续 提
升 电流 。 送 电 过 程 中 要 对 每 级 的 槽 电压 、 电 流 、 分 流 片 温度 和 等 距离 压 降 等 作 测 量 和 记录 。

(6) 分 流 片 的 管理 与 拆除 。 通 电 后 检查 分 流 器 的 导电 情况 及 阳极 电流 分 布 情况 ， 阳 极 电流
分 布 相 差 过 大 时 ， 松 紧 软 连接 螺栓 进行 分 流 。 分 流 片 的 拆除 一 般 分 若干 次 进行 。 第 一 次 的 条 件
是 通电 6h 以 后 ， 且 电压 降 至 一 定 幅度 (如 3.5V) 以 下 。 每 拆 一 次 分 流 器 均等 到 电压 降低 到 一
定 幅 度 下 ， 再 进行 下 一 次 的 拆除 。 拆 分 流 片 的 时 候 记录 拆 前 、 拆 后 的 电压 。 拆 除 期 间 电 压 上 升
一 般 不 允许 超过 0.5V， 若 电压 急剧 上 升 应 停止 拆除 工作 ， 并 检查 阳极 电流 分 布 ， 若 有 蜡 常 及
时 调整 ， 电 压 稳 定 后 再 继续 拆除 。 拆 除 过 程 中 防止 打 火 ， 全 部 拆除 后 槽 电压 不 允许 超过 4. 5V。

(7) 焙烧 过 程 数据 采集 。 记 录 电 压 (1 次 /2h); 利用 预 埋 的 热电 偶 进 行 温度 测定 〈1 次 /
4h); 阳极 电流 分 布 测定 〈1 次 /8h) ; 根据 实际 情况 测量 电解 槽 术 壳 各 部 温度 。

(8) 焙烧 异常 的 处 置 。 通 电 后 如 果 发 现 分 流 片 有 发 红 的 现象 归 用 风 管 吹风 强制 冷却 ， 避 免
分 流 片 熔断 ; 阳极 电流 分 布 不 均 或 阳极 钢 爪 发 红 的 时 候 ， 首 先 将 阳极 上 的 物料 扒 开 ， 露 出 钢
爪 ， 必 要 的 时 候 可 以 通过 风 管 吹风 强制 冷却 或 稍微 松 开 该 极 软 连 接 的 弓形 卡 具 〈 若 没有 使 用 软
连接 器 ， 则 调整 卡 具 松紧 度 ) ， 以 减少 通过 该 极 的 电流 ; 发 现 火 眼 或 阳极 裸露 时 ， 要 及 时 用 冰
晶 石 或 扒 动 槽 内 热 料 覆盖 ; 有 阳极 脱落 发 生 时 必须 将 脱落 极 的 导 杆 取出 〈 先 将 软 连接 拆除 后 再
用 天 车 吊 出 ) ， 脱 落 的 阳极 等 到 启动 完 后 才能 更 换 ; 巡 检 侧 部 窗口 、 阴 极 钢 棒 有 无 发 红 及 电解
质 渗 漏 等 情况 ; 如 果 边 部 化 空 ， 为 了 加 强 保温 ， 推 料 将 化 空 处 堵 上 ; 如 果 软 连接 被 绷 直 ， 先 将
弓形 卡 具 松 开 ， 用 木 棒 将 软 连 接 扔 成 设计 的 形状 后 再 将 弓形 卡 具 拧紧 ; 发 生 其 他 的 异常 人 情况 必
须 及 时 报告 ; 在 焙烧 日 志 上 记录 异常 的 情况 及 处 理 的 结果 。

(9) 焙烧 过 程 的 变化 趋势 。 电 解 槽 通电 后 焙烧 60 ~ 70h， 槽 电压 从 最 初 的 4V 左右 〈 冲 击

File: aluminum_industry_qa_benchmark/knowledge_qa_only/KQA_P8_textbook_qa/batches/full_textbook_ocr/ocr/B01/12_18279e25/page-16.txt
一 一 一 一 2 馈 电解 模 的 焙烧 启动 及 启动 后 的 管理 '143
电压 约 为 6V) 逐步 降 至 约 2V。 阴 极 表面 温度 也 从 冷 态 逐步 焙烧 至 950 立 左右 。 中 颖 、 阳 极 细
间 的 冰晶 石 已 熔化 成 液体 电解 质 。 至 此 ， 电 解 槽 完成 焙烧 ， 具 备 启动 条 件 。

12. 5.5 ”启动 前 的 准备

启动 前 的 准备 如 下 :

(1) 做 好 人 员 、 效 应 棒 、 安 全 设施 、 工 器 具 (如 天 车 ， 活 动 、 固 定 防磁 扳手 ， 半 月 码 ，
风 管 ， 钢 狼 ， 大 钧 ， 铝 码 ， 铝 码 杆 ， 注 槽 ， 铁 铸 ， 扫 把 ， 炭 渣 勺 ， 电 流 分 布 测定 工具 ， 灶 烧 晶
志 ) 等 一 切 准 备 工 作 ， 并 预 热 使 用 的 工具 。

(2) 准备 原料 。 确 认 电解 质 吸出 的 炉 号 及 电解 质量 ， 预 热 好 电解 质 包 ， 准 备 足 量 的 液体 电
解 质 (以 200kA 槽 为 例 ， 准 备 4 ~S5t， 温 度 970% 以 上 ， 摩 尔 比 不 低 于 1. 35); 并 准备 铝 液 和 冰
曲 石 。

(3) 准备 溜 槽 。 操 作 排 风量 转换 闪 ， 揭 开 出 铝 端 盖 板 ， 将 热电 倡 及 端 头 盖 板 取出 ， 并 将 出
银 口 的 料 用 铁 钠 铲 到 邻近 阳极 上 ， 保 证 出 铝 口 与 中 缝 连 通 ， 用 小 叉车 将 溜 槽 又 到 指定 位 置 放
好 ; 工作 台 放 好 ， 摆 正 位 置 。

(4) 拧紧 卡 具 和 拆除 全 部 软 连接 。 用 微风 将 阳极 导 杆 与 母线 压 接 面 吹 于 净 ， 分 组 从 出 铝 端 用
手动 扳手 人 工 逐 一 紧 固 卡 具 ， 并 确认 卡 具 全 部 拧紧 ， 并 且 导 杆 与 母线 紧 贴 ; 拆除 软 连接 ， 并 在 拆
完 软 连接 后 将 阳极 卡 具 重新 复 紧 一 遍 ; 测 阳 极 全 电流 分 布 ， 发 现 异常 再 重新 紧 一 遍 阳 极 卡 具 。
12.5.6 湿 法 效应 启动

湿 法 效应 启动 方法 如 下 :

(1) 汐 电 解 质 。 一 次 性 快速 灌 人 液体 电解 质 〈 例 如 ，200kA 槽 一 次 性 准 人 4 ~5t 电 解 质 ，
而 更 大 容量 电解 槽 ， 可 分 数 包 灌 人 ; 320kA 权 分 3 包 ， 每 包 4 ~ St， 共 灌 人 12 ~ 140) ; 在 灌 电解

， ， 质 的 同时 ， 根 据 电解 质 的 流动 情况 点 动 升 阳极 ; 灌 完 电解 质 后 ， 将 启动 槽 所 有 覃 盖 揭 开 ， 取 出
所 有 热电 偶 ; 将 阳极 中 缝 的 挡 板 逐一 用 铝 友 杆 取出 ; 用 铝 码 将 极 上 的 散 料 推 人 中 锋 ， 用 铁 铀 将
边 颖 的 料 铲 至 中 缝 。

(2) 抬 阳 极 〈 产 生 阳 极 效应 ) 。 上 拾 阴极 ， 产 生 人 工 阳 极 效应 (电压 20 ~35V); 效应 期
间 根 据 需 要 添加 冰晶 石 。

(3) 人 工 熄灭 阳极 效应 。 确 认 人 工效 应 时 间 (20 ~30min) 足够 ， 边 部 化 开 ， 电 解 质量 足
够 (电解 质 高 度 达 到 25 ~30cm) ;手动 “ 打 壳 ”、“ 下 料 ”6 次 左右 ; 从 大 面 、 小 头等 多 点 插入
效应 棒 熄 灭 阳 极 效应 ; 电压 保持 6~8V (中 、 小 型 槽 为 8 ~10V)。

(4) 捞 模 内 次 酒 。 用 谈 渣 标 在 出 铝 端 、 烟 道 端 及 两 大 面 处 打捞 痰 沽 ， 捞 出 的 谈 洁 放 人 渣
箱 ， 捞 净 后 清扫 卫生 ， 盖 好 盖 板 。
《5) 启动 结束 工作 。 收 拾 现场 卫生 ; 做 好 记录 。
12.5.7 湿 法 无 效应 启动

目前 一 些 工 厂 为 追求 启动 过 程 更 加 平稳 而 采用 湿 法 无 效应 启动 。 具 体 做 法 是 ， 与 湿 法 效应
启动 一 样 灌 电解 质 ; 但 其 后 不 产生 人 工 阳极 效应 ,保持 6~8V (中 、 小 型 槽 为 8 ~ 10V) 的 槽
电压 直到 进入 “ 灌 铅 液 ” 阶 段 。

12. 5.8 ” 灌 铝 液
启动 24h 后 ， 灌 人 铅 液 。 以 某 厂 200kA 预 焙 槽 为 例 ， 分 两 次 灌 人 10t， 边 灌 边 抬 高 阳极 ，

File: aluminum_industry_qa_benchmark/knowledge_qa_only/KQA_P8_textbook_qa/batches/full_textbook_ocr/ocr/B01/12_18279e25/page-17.txt
,144 第 二 篇 铝 电解 生产 工程 技术 一
使 灌 馈 完毕 后 的 槽 电压 保持 5.0~5.5V。
12.5.9 启动 后 期 技术 条 件 与 操作 管理 〈 某 厂 200kA 槽 实例 )
启动 后 期 技术 条 件 与 操作 管理 如 下 :
(1) 槽 电压 在 灌 铝 后 8h 内 降 至 4.8V，16h 后 降 至 4.5SV; 40h 后 降 至 4. 30V; 72h 后 保持
正常 ， 即 4.1~4.2V。
(2) 灌 铝 后 3h， 极 上 和 边 部 加 保温 料 。 第 一 次 阳极 效应 结束 一 周 后 ， 保 持 Al0, 的 厚度 为
18cm， 直 至 正常 生产 。
(3) 灌 铅 后 40h 内 实施 定时 下 料 〈 缺 省 间隔 时 间 为 120s) ，40h 后 实施 “ 按 需 下 料 ”， 邑
实施 氧化 铝 浓度 自动 控制 。
(4) 摩尔 比 在 启动 后 一 个 月 内 不 得 低 于 2.8; 第 二 个 月 末 保 持 2.6; 第 三 个 月 保持 正常 ，
如 2.4 左 右 。 电 解 质 中 Ca 含量 为 5% 左右，MgF: 含 量 为 4% 左右 。
(5) 铝 液 高 度 在 启动 第 一 个 月 保持 17cm 左右 ， 第 二 个 月 起 保持 正常 ， 即 19cm 左右 。
(6) 电解 质 高 度 在 启动 后 一 周 内 保持 30cm 左右 ， 第 二 周 保持 27cm 左右 ， 第 三 周至 本 月
内 保持 24cm 左右 ; 启动 第 二 个 月 起 保持 正常 ， 即 21cm 左右 。
(7) 其 他 。 灌 铝 后 取 铝 试 样 和 电解 质 试 样 各 一 个 ; 第 一 次 阳极 效应 后 彻底 捞 炭 渣 ;， 局 动 后
第 二 天 开始 换 极 ， 第 四 天 出 铝 ; 启动 后 3 个 月 严禁 使 用 多 功能 机 组 进行 加 工 ， 只 有 更 换 阳 极 作
业 时 可 局 部 加 工 ， 但 不 允许 破坏 已 有 炉 帮 ，。
参考 文献
1 般 恩 生 . 160kA 中 心 下 料 预 焙 铝 电解 槽 生产 工艺 及 管理 . 长 沙 : 中 南 工业 大 学 出 版 社 ，1997
2 了 田 应 甫 . 大 型 预 焙 铝 电 解 模 生产 实践 . 长沙: 中 南 工业 大 学 出 版 社 ，1997
3 邱 人 竹 贤 .， 预 焙 醒 炼 铝 (第 3 版 ) . 北京 : 冶金 工业 出 版 社 ，2005
4 Richards 多 B，Thermal bake-out of reduction cell cathodes-advantages and problem areas，Proceedings of Ses-
sions ，AIME Annual Meeting 1983，Warrendale ，Pennsylvania: US Metallurgical Soc of AIME.， 1983: 857 ~
860
5 Harald Bentzen，jJan Hvistendahl，Marianne Jensen，Gas preheating and start of Soderberg cells，Light Metals ，
1990: 741 ~747
6 Zhang Li，Wu Chengbo，Pan Liangming ，et al，The heat transfer chatacteristic of the gas baking method for
heating electrolytic cell，Zhu G M，Peng S Q，Li Q P ed. Intemational Conference on 了 Energy Conversion and
Application (ICECA 2001) .Wuhan，China: Energy Conversion and Application，2001: 373 ~377
7 任 永 杰 . 155kA 预 焙 电解 槽 焦 粒 焙烧 电解 质 湿 法 启动 新 技术 的 应 用 与 发 展 . 轻金属 , 2000，(7) : 38 ~41
8 合成 波 ， 张 力 ， 张 两 怀 等 . 铝 电解 槽 焙烧 用 和 撼 形 高 速 侈 烧 器 的 研制 ， 重庆 大 学 学 报 ，2003, 26(2):
18 ~21
