Repository: Q-shui/GraphRAG

# KQA-P8 教材知识问答

本目录是独立的教材来源候选集工程。首个OCR批次处理《现代铝电解》第29章印刷页457–464，形成16条新候选题；其中3条完成页面视觉复核，13条仍待逐页复核。

依据：教材PDF、页面图像和OCR文本（代码事实）。`TEXTBOOK_VERIFIED`只表示已完成本轮教材页面核对，不代表外部文献或专家批准。

运行：`python scripts/build_p8.py`，再运行 `python scripts/validate_p8.py`。

File: aluminum_industry_qa_benchmark/knowledge_qa_only/KQA_P8_textbook_qa/batches/full_textbook_ocr/ocr/B01/14_f161a44b/page-09.txt
166 第 二 篇 铝 电解 生产 工程 技术 一
到
图 14-13 ” 炉 帮 最 菏 处 的 高 度 测 定 示意 图
炉 帮 最 薄 处 位 置 的 计算 :
炉 帮 最 薄 处 的 厚度 = 测定 棒 读 数 ;
炉 帮 高 度 = 刻度 尺 读数 - (测定 棒 高 度 - 炉 胜 深 度 ) 。
4) 伸 妥 中 部 位 置 的 测定 。 将 伸 腿 中 部 高 度 测 定 棒 立 在 平地 上 ， 水 平 仪 放 置 在 测定 棒 上 ，
保持 水 平 ， 用 刻度 尺 量 测定 棒 到 平地 的 距 离 ， 以 lem 为 单位 读数 记录 〈 见 图 14-14) 。
炉 帮 有 厚度 〈 含 侧 部 砌 筑 块 及 档 壳 厚度 ) 为 30cm 处 的 伸 趴 高 度 测 定 方法 为 〈 见 图 14-15 ) :
将 刻度 尺 垂直 放 在 槽 沿 板 的 内 侧 ， 将 测定 棒 一 边 插入 电解 质 ， 一 边 使 其 30cm 处 与 刻 记 矿 对 准 ，
水 平 仪 放 置 在 测定 棒 上 ;确认 测定 棒 30cm 处 是 否 对 准 ; 测定 棒 的 端 头 与 侧 部 炉 帮 伸 腿 贴 合 ，
使 水 平 仪 保持 水 平 ， 用 刻度 尺 量 村 沿 板 中 央 到 测定 棒 的 高 度 ， 以 lem 为 单位 读数 记录 。
pa
更 中
图 14-14 ” 伸 腿 中 部 高 度 图 14-15 ”厚度 30cm 处 的 伸 腿 中 部
测定 棒 的 高 度 测定 高 度 测定 示意 图
按 上 述 同样 方式 测定 炉 帮 有 厚度 为 23em 处 的 伸 腿 高 度 。
伸 腿 中 部 位 置 的 计算 :
伸 腿 中 部 的 炉 帮 厚度 =25cm 或 30cm;
伸 腿 中 部 的 炉 帮 高 度 = 刻度 斥 读数 高 度
- (测定 棒 高 度 - 炉膛 深度 ) 。 _D | LEE
5) 伸 腿 未 端 位 置 的 测定 。 把 伸 腿 未 (一 本
端 测 定 棒 插 人 槽 底 ， 挂 住 伟 腿 的 末端 ， AP 有
保持 水 平 仪 的 水 平 ， 将 刻度 斥 垂 直 4 |
放 在 槽 沿 板 的 内 侧 ， 以 lcm 为 单位 读数 ，
记录 测定 棒 上 的 刻度 〈 见 图 14-16) 。 图 14-16 ” 伸 腿 末端 位 置 〈 长 度 与 高 度 ) 测定 示意 图

File: aluminum_industry_qa_benchmark/knowledge_qa_only/KQA_P8_textbook_qa/batches/full_textbook_ocr/ocr/B01/14_f161a44b/page-10.txt
一 一， 14 铝 电 解 生产 中 的 参数 测量 “167，
保持 水 平 仪 水平 ， 用 刻度 尺 量 槽 沿 板 中 央 到 测定 棒 的 高 度 ， 以 1cm 为 单位 读数 并 记录 。
将 测定 棒 立 在 平地 上 ， 水 平 仪 放置 在 测定 棒 上 ， 保 持 水 平 ， 用 刻度 尺 量 测定 棒 到 平地 的 臣

离 ， 以 lem 为 单位 读数 记录 。

伸 腿 末端 位 置 的 计算 :

伸 腿 末端 的 长 度 (简称 伸 腿 长 度 ) = 测定 棒 读 数 ;

伸 腿 末端 的 高 度 = 刻度 尺 读数 - (测定 棒 高 度 - 炉膛 深度 ) 。

(3) 测定 暂停 的 情况 。 被 测 槽 发 生效 应 的 时 候 ， 或 对 地 电压 异常 的 时 候 停止 测定 。

(4) 测定 完毕 后 的 处 理 。

1) 测定 全 部 完成 或 终止 后 ， 把 工具 送 回 原 处 ; 用 结 壳 块 堵 好 洞口 ， 清 扫 槽 沿 板 ; 盖 好 模
盖 板 ， 操 作 排 风量 转化 阀门 复位 。

2) 在 侧 部 炉 帮 有 形状 记录 纸 上 记 入 测定 值 ， 记 录 格 式 如 表 14-1 所 示 (以 每 仙 有 20 块 阳 极
的 电解 档 、 每 侧 5 个 测 点 为 例 ) 。

表 14-1 炉 帮 有 形状 测定 表 (cm)

年 月 日
aa Tv |
EECIOOCIEIECOCICOICE

ma

se ax

ma
ww
ae
sa |

3) 将 结果 交 给 相关 人 员 ， 并 输入 计算 机 系统 。

14.9 炉 底 隆起 测定
电解 槽 每 运行 一 段 时 间 ， 或 者 发 现 炉 底 明显 变形 时 ， 需 进行 炉 底 隆起 的 测定 。 目 的 是 作为

调整 悄 电 压 、 钻 液 高 度 及 电解 模 规 程 的 资料 ， 作 为 决定 停 档 的 资料 ， 以 及 作为 检查 阴极 恶化 各

度 的 资料 。

新 槽 启动 前 应 进行 阴极 面 基准 高 度 (从 模 沿 板 到 阴极 的 距离 ) 的 测定 ， 并 将 计算 结果 作
为 资料 存档 ， 作 为 以 后 计算 炉 底 隆起 高 度 的 基准 值 ， 其 测定 方法 与 测量 炉 底 隆起 相同 ， 因 此 不
另行 介绍 。

(1) 测定 作业 准备 。 确 认 测 定 槽 号 ; 准备 并 检查 测定 工具 〈 炉 底 隆 起 测定 棒 、 刻 度 斥 、
铝 友 、 扫 把 、 天 车 、 大 钩 、 炭 河 球 、 记 录 本 ) ; 在 炉 底 隆 起 测定 棒 上 记录 阴极 面 基准 高 度 及 前
一 次 的 炉 底 隆起 测定 值 。

(2) 测定 作业 实施 。

1) 测定 位 置 。 一 点 测量 一 般 选 择 A 侧 大 面 全 长 的 172 处 〈 即 槽 横向 中 心 线 处 ) 。 多 点 测
量 根据 需要 确定 〈 根 据 多 点 测定 结果 可 绘制 炉 底 状 态 图 ) 。

File: aluminum_industry_qa_benchmark/knowledge_qa_only/KQA_P8_textbook_qa/batches/full_textbook_ocr/ocr/B01/14_f161a44b/page-11.txt
“168， 第 二 篇 ” 馈 电 解 生 产 工程 技术 一

2) 打开 测定 洞 。 预 热 需要 预 热 的 工具 ; 操作 排 风量 转化 阀门 〈 增 大 电解 槽 抽风 量 ) ， 取
下 测定 处 的 槽 善 板 ; 用 铝 友 扒 开 测定 处 的 氧化 铝 ; 用 天 车 打击 头 打开 直径 约 20cm 的 测定 油 ;
用 大 钧 检查 测定 洞 处 的 炉 底 ， 如 果 有 结 壳 块 掉 人 洞 内 要 把 它 捞 出 (为 了 防止 测定 的 误差 ); 用
关 潭 村 打 捞 炭 酒 。

3) 进行 测量 。 见 图 14-17a， 将 测定 棒 上 插 和 人 炉 内 ;， 在 测定 棒 的 水 平 端 放 上 水 平 仪 并 使 之
水 平 ;确认 水 平 仪 水 平 、 测 定 棒 顶 端 和 阴极 炭 块 面 贴 合 ， 用 刻度 尺 以 0. 5cm 为 单位 读数 并 记录
模 沿 板 到 测定 棒 的 间距 (Y 值 ) 。

见 图 14-17b， 将 测定 棒 从 炉 底 取 出 ， 放 置 在 地 面 上 ， 保 持 水 平 仪 的 水 平 ;确认 水 平 仪 的 水
平 ， 用 刻度 尺 以 0. 5cm 为 单位 读数 并 记录 地 面 到 测定 棒 的 间距 〈(X 值 ) 。

100
-
区 了 本
部
说
AAA 卖 ssrrseerssrr
b
图 14-17 “ 炉 底 隆起 测定 示意 图
a 一 测定 并 记录 槽 沿 板 到 测定 棒 的 间距 《7Y 值 ) ; b 一 测定 并 记录 地 面 到 测定 棒 的 间距 〈 式 值 )

(3) 需 重新 测定 、 暂 时 终止 或 延期 测定 的 情形 。

1) 与 前 次 的 测定 值 相 比 ， 差 值 超过 +3em 的 情况 要 进行 再 测定 。

2》 对 地 电压 异常 时 ; 测定 模 发 生效 应 时 ; 测定 处 刚 换 了 新 极 (在 7 后 测定 ) ， 要 暂时 终
止 或 延期 测定 。

(4) 测定 完毕 的 处 理 。

1) 全 部 测定 完毕 ， 将 工具 放 到 指定 地 点 ; 用 结 壳 块 将 测定 洞 堵 好 ， 清 扫 槽 沿 板 ， 盖 好 模
盖 板 ， 操 作 排 风 量 转换 阀门 复位 。

2) 数据 计算 与 记录 。 炉 底 隆 起 = 阴极 面 基准 高 度 - (X- J)。

3) 把 记录 提交 相关 人 员 ， 并 按 规 程 输入 到 计算 机 系统 。

14. 10 ” 炉 底 电 压 降 测定
电解 槽 随 着 运行 时 间 的 延长 ， 阴 极 关 块 的 性 质 会 发 生变 化 ， 使 明 极 压 降 大 幅度 增加 。 测 量

File: aluminum_industry_qa_benchmark/knowledge_qa_only/KQA_P8_textbook_qa/batches/full_textbook_ocr/ocr/B01/14_f161a44b/page-12.txt
一 一 一 一 一 14 馈 电 解 生产 中 的 参数 测量 “169，
炉 底 电 压 降 ， 既 可 了 解 炉 底 变化 情况 ， 为 正确 调整 技术 条 件 提供 依据 ， 也 可 为 改进 电解 模 砌 筑
安装 积累 资料 ， 因 此 一 般 在 上 述 需 要 时 进行 测定 。

(1) 测定 作业 准备 。 确 认 模 号 ;准备 并 检查 测定 工具 〈 数 字 电压 表 、5m 补偿 导线 2 根 、
测定 棒 2 根 、 锅 帮 、 多 功能 天 车 、 扫 把 、 铁 詹 、 炭 泻 球 、 记 录 本 ) 。

(2) 测定 作业 实施 。

1) 测定 点 选择 。 测 量 点 数 可 根据 需要 决定 ， 一 般 至 少 需要 选择 6 点 ， 分 布 在 A、B 两 面
有 代表 性 的 地 方 〈 例 如 ， 大 面 全 长 的 1/3 、1/2 和 2/3 处 ) 。 由 于 新 极 而 不 能 测定 的 ， 可 以 变更
测定 点 位 置 。

2) 连接 导线 。 用 导线 将 数字 电压 表 和 测量 棒 连 接 好 ， 将 用 作 负 极 的 测量 棒 连 接 到 电压 表
的 负极 接线 柱 ; 将 用 作 正 极 的 测量 棱 连 接 到
电压 表 的 正极 〔1000mV) 接线 柱 。

3) 打开 测定 洞 。 预 热 需要 预 热 的 工具 1
操作 排 风量 转换 阅 门 ( 增 大 电解 模 抽 风量 )， 天 上 EL
打开 测定 点 的 槽 盖 板 ; 用 铝 友 扒 开 测定 点 的 国光 几 人 加
氧化 铝 ; 用 天 车 打开 约 20em 的 洞 ;用 赂 潭 A -了
球 打 捞 结 这 块 及 炭 酒 。 省

4) 进行 测定 。 见 图 14-18， 先 使 接 负极 -一 一 -一 一- 二 一 天 于
的 测定 棒 插 在 测定 点 对 应 的 阴极 钢 棒 与 软 母 /
线 的 接合 点 ;再 使 接 正 极 的 测定 棒 呈 约 45。 本 可
的 角度 与 炉 底 接触 ， 注 意 测定 棒 不 能 与 阳极 人
接触 ; 在 电压 表 读数 稳定 后 以 10mV 为 单位
读数 记录 ， 有 沉淀 的 情况 稍微 倾斜 测定 棒 ， 每 个 测定 点 进行 两 次 测定 。

5) 测定 棒 的 使 用 次 数 。 不 许 连续 使 用 同一 根 测定 棒 。

(3) 须 暂 停 或 重复 测定 的 情形 。

1) 当 测 定 槽 发 生效 应 时 ， 或 对 地 电压 异常 时 ， 或 降 电 流 时 ， 暂 停 测定 。

2) 本 次 测定 值 与 前 一 次 的 测定 值 有 + 50mvy 的 差 值 时 ， 或 本 次 测量 过 程 中 两 次 测定 值 相差
大 于 5% 时 ， 要 重新 测定 。

(4) 测定 完毕 后 的 处 理 。

1) 用 结 壳 块 堵 好 测定 洞 ， 清扫 槽 沿 板 ， 盖 好 槽 盖 板 ;操作 排 风量 转换 阀门 复位 ;把 工具
送 回 指定 地 方 放置 。

2) 计算 本 次 测量 过 程 中 两 次 测定 值 的 平均 值 。

3) 把 测定 记录 提交 相关 人 员 ， 并 按 规程 输入 计算 机 系统 。

14. 11 ”阴极 钢 棒 电流 分 布 测定

该 项 测定 既 为 阴极 工作 状况 分 析 提供 资料 ， 又 为 改进 电解 模 砌 筑 安装 积累 资料 ， 因 而 一 般
在 有 此 需要 时 进行 测定 。

(1) 测定 作业 准备 。 确 认 测定 的 炉 号 ;检查 测定 用 具 〈 测 定 棒 2 根 、 电 压 表 、 导 线 、 记 录
本 )。

(2) 测定 作业 实施 。

1) 把 导线 接 到 屏 磁铁 例 内 电压 表 的 接线 柱 上 。

2) 导线 连接 在 电压 表 的 负 接线 柱 和 50myV 接线 柱 上 。

File: aluminum_industry_qa_benchmark/knowledge_qa_only/KQA_P8_textbook_qa/batches/full_textbook_ocr/ocr/B01/14_f161a44b/page-13.txt
“170.， 第 二 篇 铝 电解 生产 工程 技术 ~ 一，

3) 进行 测定 。 办

见 图 14-19， 将 正极 棒 插 在 阴极 钢 棒 与 软 带 母线 SS
压 接 处 的 A 点 ; 将 负极 棒 触及 阴极 母线 和 软 带 母 线 Fa
的 焊接 处 B 点 ;电压 表 指 针 从 零 开 始 ， 以 0. lmV 为 和
单位 读数 、 记 录 。 中

(3) 测定 须 暂停 的 情形 。 测 定 须 暂停 的 情形 包 |
括 : 测定 模 发 生效 应 时 ， 对 地 电压 异常 时 ; 降 电流 “| 儿 国
时 ， 正 在 测定 模 的 操作 面 进行 作业 时 。

和 L

1) 全 部 测定 完毕 ， 把 测定 用 具 送 回 原 处 。

2) 测定 数据 的 处 理 。 测 定 值 需 加 上 各 自 对 应 软 -一 一- 一
母线 的 补正 系数 ;测定 值 补偿 后 ， 求 出 其 平均 值 。 本 网

3) 把 测定 记录 提交 相关 人 员 ， 并 按 规程 输入 到 “图 :449 因 稻 钢 可 电流 分 和 测定 区
计算 机 系统 。
14. 12 ”阴极 钢 棒 、 醒 底 钢板 温度 测定

本 项 测定 的 目的 是 为 初步 了 解 阴 极 工作 状况 及 为 导电 情况 提供 资料 ， 因 此 在 需要 时 进行 测
定 。

(1) 测定 作业 准备 。 确 认 测 定 的 槽 号 ;准备 并 检查 测定 用 的 工具 (红外线 测 温 仪 、 记 录
本 ) 。

(2) 阴极 钢 棒 温度 测定 作业 的 实施 。

1) 手持 红外 线 测 温 仪 ， 在 风格 板 上 距 阴极 钢 棒 头 lm 的 虐 离 测定 。

2) 测定 点 在 阴极 钢 棒 与 软 带 母线 接头 向 内 2cm 处 。

3) 以 TSC 为 单位 读数 记录 。

4) 测定 点 必须 没有 杂 物 及 厚 的 氧化 钻 覆 盖 ， 如 有 必须 清除 后 再 测定 。

(3) 槽 底 钢板 温度 测定 作业 的 实施 。

1) 选 定 测 定点 。 每 组 阴极 对 应 的 钢板 测定 3 个 点 ， 即 A 面 端 头 向 B 面 50cm 处 ，B 面 端 头
向 A 面 S0em 处 ， 槽 纵向 中 心 线 对 应 点 。

2) 以 1C 为 单位 读数 记录 。

(4) 测定 须 终止 的 情况 。 测 定 须 终止 的 情况 包括 : 测定 槽 正在 进行 换 极 作业 时 ;， 停电、 恨
电 时 ; 被 测 槽 发 生效 应 时 。

(5) 测定 完毕 后 的 处 理 。

1) 将 工具 放 回 指定 位 置 。

2》 将 测定 记录 提交 相关 人 员 ， 并 按 规程 输入 计算 机 系统 。
14.13” 取 电 解 质 试 样 、 原 铝 试 样

取 电解 质 试 样 ， 是 为 了 分 析 电 解 质 中 的 摩尔 比 、 氧 化 铝 浓度 、 氟 化 钙 浓度 等 ， 从 而 保持 适
当 的 电解 质 成 分 ， 因 此 每 槽 每 隔 -定时 间 (如 每 也 4d) 要 进行 -次 取 电 解 质 试 样 的 作业 。

取 原 铝 试 样 ， 作 为 调查 电解 覃 的 铝 纯度 、 操 炉 管理 、 铸 造 配料 的 资料 。 每 档 每 隔 一 定时 间
(如 每 隔 24) 要 进行 一 次 取 原 铝 试 样 的 作业 。

(1) 取样 作业 准备 。

File: aluminum_industry_qa_benchmark/knowledge_qa_only/KQA_P8_textbook_qa/batches/full_textbook_ocr/ocr/B01/14_f161a44b/page-14.txt
一 一 14 铝 电解 生产 中 的 参数 测量 171，

1) 打开 出 铝 孔 。 操 作 排 风量 转换 阀门 〈 增 大 电解 槽 抽风 量 ) ， 并 打开 出 铝 端 炉 门 ; 手动
操作 出 铝 打 过 装置 ， 打 击 出 铝 孔 ， 使 电解 质 液 面 露出 。

2) 工具 的 准备 与 预 热 。 对 于 取 电解 质 试 样 ， 准 备 电解 质 试 样 久 、 电 解 质 试 样 模 和 电解 质
试 样 盒 ， 对 于 取 原 铝 试 拌 ， 准 备 原 铝 试 样 勺 、 原 馈 试 样 模 、 原 铝 试 样 盒 、 字 模 和 手 锤 ;把 试 样
勺 和 铸模 放 在 出 铝 端 侧 槽 沿 板 上 ， 或 用 热 的 氧化 铝 预 热 〈 防 止 爆炸 ) 。

(2) 取 桩 作业 实施 。

1) 把 甸 模 的 浇注 口 向 上 放置 在 槽 的 靠 取样 孔 一 端 。

2) 当 取 电 解 质 试 样 时 ， 用 电解 质 试 样 勺 从 出 铝 孔 取出 电解 质 液 ， 当 取 原 铝 试 样 时 ， 用 馈
试 样 怀 从 出 钻 孔 取出 试 样 ， 在 勺 里 播 动 ， 以 使 电解 质 和 铝 液 分 离 。

3) 在 试 样 (电解 质 或 铝 液 ) 凝固 之 前 ， 将 取出 的 试 样 慢 慢 倒 人 针 模 ， 放 置 凝固 。

4) 对 于 原 铝 试 样 ， 确 认 其 疾 固 后 ， 用 手 锤 和 字模 在 表面 上 打上 模 号 。

5) 冷却 并 确认 取样 的 槽 号 之 后 把 试 样 装 入 试 样 盒 。

6) 确认 在 试 样 里 没有 混 人 灰尘 、 炭 粒 、 氧 化 铝 等 杂 物 ， 电 解 质 试 样 中 不 含 铝 。 出 现 试 样
不 好 的 情况 要 再 次 取样 。

(3) 取样 完毕 后 的 处 理 。

1) 盖 好 出 锅 端 槽 盖 板 ;操作 排 风量 转换 阀门 复位 ;清扫 现 场 。

2) 取 完 所 有 的 试 样 后 将 试 样 送 到 检验 室 。

3) 检验 完成 后 取 回 检验 报告 单 送 到 相关 人 员 处 。

14. 14” 铝 电解 参数 新 型 测量 方法 的 发 展 概况

随 着 现代 馈 电 解 工 业 对 生产 过 程 监控 与 管理 要 求 的 不 断 提高 ， 人 们 期 望 能 对 更 多 的 电解 参
数 进行 快速 和 在 线 检测 。 目 前 传感器 及 相关 的 传 感 技术 远 远 不 能 适应 这 一 需 要 ， 能 由 计算 机 控
制 系统 在 线 实时 检测 的 参数 还 局 限于 槽 电压 和 系列 电流 ， 其 他 由 人 工 进行 常规 检测 的 重要 参数
虽然 也 能 输入 到 计算 机 控制 系统 中 作为 辅助 信息 ， 但 因 检测 周期 过 长 ， 影 响 了 其 作用 ， 还 有 一
些 重要 监控 参数 由 于 磁 到 的 困难 很 多 ， 至 今 尚未 完全 解决 ， 因 而 根本 没有 检测 。 长 期 以 来 ， 铝
工业 期 待 实现 的 在 线 或 快速 检测 参数 包括 ;

(1) 电解 质 温度 和 过 热度 〈 初 晶 点 ) 。

(2) Al0, 浓度 。

(3) 熔 体 (电解 质 与 铝 液 ) 高 度 。

(4) 电解 质 成 分 〈 摩 尔 比 或 过 剩 AIF; 含 量 ) 。

(5) 极 距 。

(6) 阳极 、 阴 极 电流 分 配 。

(7) 阳极 、 阴 极 的 电位 变化 。

(8) HF 、CF, 浓度 。

(9) CO:/CO 比值 (电流 效率 ) 。

本 节 仅 介绍 初 唱 温度 和 氧化 铝 浓度 的 测量 。 由 于 铝 电解 熔 体 的 强烈 腐蚀 性 ， 常 规 接触 式 伟
感 器 的 耐 腐蚀 问 题 难以 解决 ， 因 此 需要 引入 和 研究 非 破坏 式 、 非 接触 式 传 感 技术 。

解决 监控 参数 不 足 的 另 一 途径 是 使 用 “ 软 测量 ”技术 ， 即 综合 应 用 数学 统计 方法 、 系 统
办 识 与 参数 估计 方法 、 计 算 机 动态 仿真 技术 等 ， 实 现 对 不 可 测 参数 的 估计 。 相 关内 容 将 在 第 三
篇 相关 章节 中 加 以 介绍 。

File: aluminum_industry_qa_benchmark/knowledge_qa_only/KQA_P8_textbook_qa/batches/full_textbook_ocr/ocr/B01/14_f161a44b/page-15.txt
.172 ， 第 二 篇 馈 电 解 生 产 工程 技 术 一
14. 14.1 模 温 及 电解 质 初 晶 温 度 测量

14. 14. 1.1 热电 人 惕 连续 测定 电解 质 温 度

热电 偶 连续 测定 电解 质 温度 一 直 是 铝 工业 期 待 实现 的 。 但 问题 是 热电 偶 保 护 套 管 的 耐 腐 伺
性 问题 难以 解决 。 一 些 研究 者 针对 保护 套 管 的 材质 选择 与 加 工 进行 了 研究 。 能 够 防腐 蚀 的 陶 网
基 套 管 容易 被 磁 坏 ， 且 操作 过 程 的 插入 和 拔 出 因 其 环境 温差 变化 太 大 ， 易 产生 裂纹 而 破损 。 谈
基 套 管 的 温度 响应 太 差 ， 强 度 也 不 理想 ， 同 时 它 在 电解 质 中 的 消融 也 较 快 。 铸 铁 基 合金 套 管 的
强度 较 好 ， 热 传导 较 好 ， 其 抗 腐蚀 能 力 与 陶瓷 套 管 和 痰 质 套 管 相 比 类 似 。 壁 厚 为 mm 的 铸铁
基 合 金 套 管 ， 在 电解 质 中 的 插 人 寿命 为 30d 左右 :… 。 但 是 ,30d 左右 的 使 用 寿命 尚 不 能 使 龟 工
业 满 意 ， 并 且 合金 套 管 腐蚀 后 会 使 铝 液 中 铁 等 杂质 含量 增加 ， 同 时 依然 较 短 的 使 用 寿命 会 导致
较 高 的 使 用 与 维护 成 本 。

14. 14. 1. 2 ”热电 偶 连 续 测定 构 侧 壁 温度

由 于 连续 测定 电解 质 温 度 所 涉及 的 热电 偶 保 护 套 管 问题 难以 解决 ， 人 们 自然 想到 了 通过 检
测 槽 壁 〈 金 属 槽 壳 的 内 壁 或 外 壁 ， 或 内 衬 中 ) 的 温度 来 估计 模 内 温度 的 方法 。 归 纳 起 来 ， 用 热
电 侦 测 得 的 金属 槽 壳 侧 壁 温 度数 据 有 如 下 特点 ” :

(1) 槽 壁 温 度 的 基 值 〈( 基 值 的 变化 周期 以 天 计 ) 主要 由 测量 点 处 的 炉 帮 壳 厚 度 决 定 ， 两
者 有 较 好 的 对 应 关系 。

(2) 覃 壁 温度 相对 于 基 值 的 变化 〈 变 化 周期 以 小 时 或 天 计 ) 能 反映 槽 内 温度， 但 反映 迟
缓 ， 反 映 滞后 时 间 长 达 一 至 数 小 时 ， 而 且 不 能 准确 定量 地 反映 槽 温 温 度 ， 也 不 能 反映 槽 温 短 期
内 的 小 幅度 波动 〈 如 下 料 前 后 的 温度 波动 ) 。

(3) 安装 在 侧 壁 内 的 热电 偶 可 以 用 来 检测 阴极 侧 部 内 衬 的 侵蚀 。

由 于 槽 壁 温 度 对 槽 内 温度 响应 的 滞后 性 和 不 精确 性 ， 因 此 只 是 使 用 其 作为 反映 档 内 热平衡
和 槽 膛 变 化 的 辅助 信息 。 例 如 ， 日 本 三 莹 轻金属 公司 曾 利 用 槽 壁 温度 的 日 平均 值 和 阳极 效应 峰
值 电压 的 日 平均 值 作 为 输入 参数 ， 每 日 为 每 槽 打印 或 显示 一 个 热平衡 与 阳极 工作 状态 的 二 维 判
断 图 ; 中 南大 学 梅 炽 等 开发 的 炉膛 内 型 动态 解析 程序 则 应 用 多 支 按 一 定 方式 安装 有 槽 壳 上 的 热
电 偶 所 检测 的 侧 壁 温 度 连 续 解 析 炉 膛 厚 度 并 显示 二 维 炉 胜 内 型 ”) 。 槽 壁 多 点 测 温 的 方案 显然 可
以 克服 槽 壁 单 点 测 温 的 代表 性 不 够 的 问题 ， 因 此 在 现行 计算 机 控制 系统 中 普及 应 用 ， 但 该 信号
作用 只 是 辅助 性 的 ， 而 且 测 点 多 导致 了 检测 系统 的 使 用 与 维护 成 本 增加 的 问题 。

14. 14. 1.3 动态 法 测 温 技 术 与 间 歌 式 测 温 技术

中 南大 学 王 化 章 、 刘 业 翔 等 人 于 20 世纪 80 年 代 未 提出 了 将 动态 法 测 温 思 想 应 用 于 铝 电解
质 等 高 温 熔 体温 度 检 测 的 设想 ， 并 开发 了 高 温 熔 体 的 测 温 方 法 及 其 装置 的 专利 技术 。 动 态 法
测 温 装置 能 将 接触 式 传感器 自动 插入 电解 质 熔 体 中 ， 利 用 热电 偶 与 熔 体 短暂 接触 过 程 中 所 获得
的 电势 信号 动态 变化 曲线 来 推算 电势 信号 达 稳定 时 所 对 应 的 电解 质 温 度 。 这 便 能 减少 热电 侦 与
电解 质 的 接触 时 间 ， 故 可 延长 热电 偶 的 使 用 寿命 ， 更 重要 的 是 在 此 基础 上 期 望 实现 铝 电解 槽 的
在 线 自动 间 欢 式 测 温 ， 即 通过 在 电解 槽 上 部 结构 中 安装 一 个 能 自动 将 热电 偶 插 人 【然后 抽出 )
电解 质 熔 体 的 装置 ， 并 利用 计算 机 系统 自动 处 理 热电 偶 的 响应 曲线 ， 从 而 实现 对 电解 质 熔 体 的
定点 间 鞭 式 测 温 。 将 计算 机 应 用 于 动态 测 温 中 的 好 处 是 ， 利 用 计算 机 的 解析 能 力 可 以 边 检测 热
电 偶 的 输出 信号 ， 边 进行 被 测 介质 温度 的 预测 ， 如 果 预 测 精 度 达到 要 求 便 及 时 抽出 热电 偶 。

动态 法 测 温 的 准确 性 与 重 现 性 一 方面 与 数据 处 理 算法 有 关 ; 另 一 方面 则 与 热电 偶 探 头 的
材质 与 结构 关系 很 大 '” 。 后 来 的 研究 者 提出 了 一 些 新 的 探头 结构 ， 并 将 动态 法 测 温 中 对 热电 侦
响应 曲线 的 分 析 思 想 延 伸 到 利用 响应 曲线 进行 电解 质 初 唱 点 判断 。

File: aluminum_industry_qa_benchmark/knowledge_qa_only/KQA_P8_textbook_qa/batches/full_textbook_ocr/ocr/B01/14_f161a44b/page-16.txt
一 -14 铝 电解 生产 中 的 参数 测量 .173，

普通 的 间歇 式 在 线 测 温 并 不 要 求 采用 动态 法 原理 ， 而 是 利用 微机 控制 ， 当 热电 偶 输出 信和 号
达到 稳定 时 便 立 即将 热电 偶 自 动 抽 出 。 我 国 的 包头 铝 业 公司 于 2001 年 进行 了 间 葡 式 在 线 测 温
装置 的 工业 试验 ， 其 中 热电 偶 使 用 了 铸铁 合金 基 的 保护 套 管 ， 主 要 目标 参数 为 : 测 温 精 度
0.5% ， 热 电 偶 套 管 使 用 次 数 为 5000 次 ， 热 电 偶 响应 时 间 为 3 ~4min。

间 欢 式 测 温 (包括 动态 法 测 温 ) 的 不 足 之 处 是 ， 热 电 偶 使 用 寿命 仍 受到 保护 套 管材 质 的
限制 ， 因 此 测定 频 度 需 限 制 为 每 数 小 时 1 次 才 具 有 工业 应 用 价值 。 李 动 等 人 研究 建立 了 与 采用
间歇 式 测 温 装置 配合 使 用 的 电解 质 温度 自 适应 预报 估计 模型 ”" ， 从 而 用 模型 估计 与 间 葡 测量 相
结合 的 方式 获得 电解 质 温度 曲线 。

14. 14. 1.4 基于 特殊 趟 电 侦探 头 的 电解 质 温 度 与 过 热度 〈 初 极点 ) 测定 方法

A 球形 探头

干 益 人 等 人 提出 并 研制 了 一 种 基于 球形 探头 的 电解 质 温度 与 初 晶 点 测定 方法 。 其 球形 探头
的 结构 如 图 14-20 所 示 。 它 采用 铂 钱 - 铂 热电 偶 丝 ， 探 头 的 下 部 由 一 球形 金属 块 构成 。 因 为 在 同
等 体积 下 球形 探头 有 着 最 大 的 表面 积 ， 更 重要 的 是 球形 可 以 保证 各 个 方向 传递 到 中 心 的 热 一
致 ， 球 形 中 心 的 温度 就 成 了 外 壳 各 点 温度 的 综合 ， 从 而 具有 较 高 的 稳定 性 与 重 现 性 。 热 电 偶 的
电位 数据 被 连续 采样 ， 经 AD 转换 输入 计算 机 后 进行 处 理 。

当 一 个 冷 的 探头 插入 熔 盐 时 ， 在 探头 表面 会 形成 一 凝固 层 。 由 于 这 一 过 程 非常 快 ， 所 以 凝
固 层 与 熔 盐 的 组 分 是 相同 的 。 然 后 随 着 探头 温度 的 升 高 ， 凝 固 层 会 经 历 以 下 几 个 过 程 : 变 厚 、
保持 厚度 、 变 薄 、 熔 化 。

如 果 探 头 的 体积 很 小 而 且 热 导 率 很 高 ， 探 头 的 温度 可 认为 是 一 致 的 。 测 量 过 程 中 探头 不 断
升温 ， 升温 的 速度 不 断 下 降 。 当 凝固 层 熔 化 后 升温 速率 开始 上 升 ， 然 后 又 有 一 下 降 过 程 。 在 凝
固 层 刚 完全 熔化 的 临界 点 ， 探 头 的 温度 等 于 初 晶 温 度 。 此 方法 的 关键 在 于 如 何 确定 温度 -时 间
曲线 的 临界 点 。 图 14-21 中 升温 速率 -时 间 曲 线 中 的 点 1 即 为 初 晶 点 。

1.0r
由 0.8 |
， |
六 0.4 1
< SN 2 萎 0.2 由 有
NS
NS 40 80 120 160 200 240
时 间 /s
图 14-20 ”球形 探头 示意 图 图 14-21 ”球形 探头 在 熔 盐 中 的 温度 变化 率 -时 间 曲 线

1 一 金属 球 ; 2 一 热电 偶 ;， 3 一 套 管

B 带 卉 塌 的 探头

继 球 形 探头 的 研究 报道 之 后 ， 又 出 现 了 带 塌 探头 的 研究 报道 。 探 头 带 有 一 个 霸 塌
(如 图 14-22 所 示 ) ， 将 此 探头 插 人 电解 质 中 ， 等 到 其 温度 达到 电解 质 的 温度 ， 即 时 间 - 温 度 曲
线 出 现 稳定 的 平台 后 ， 即 可 拿 出 让 其 冷却 ， 由 计算 机 跟踪 检测 热电 偶 的 输出 信号 。 当 达到 初 晶

温度 时 ， 由 于 被 测 介质 释放 熔化 热 , 冷却 速度 变 慢 。 根 据 时 间 - 温 度 曲线 可 得 初 晶 温 度 。 如 图
14-23 所 示 ， 点 工 即 为 初 晶 温度 。

File: aluminum_industry_qa_benchmark/knowledge_qa_only/KQA_P8_textbook_qa/batches/full_textbook_ocr/ocr/B01/14_f161a44b/page-17.txt
. 174， 第 二 篇 ， 铝 电 解 生产 工程 技术 “一
记 980
了 0 5 970
| 时 5
六 遇 Ra
让
让 吕
4 电 也 900
必 (人 0 3 10 15 六 25 30 35 40
图 14-22” 带 寺 塌 的 探头 结构 示意 图 图 14-23 ” 带 增 翅 的 探头 在 熔 盐 冷却 过 程
1 一 热电 但 ;2 一 连接 部 分 ; 3 一 插 人 部 分 ; 中 的 温度 -时 间 曲 线
4 一 上 如 ; 5 一 套 管

目前 ， 我 国 一 些 馈 厂 正在 试用 一 种 一 次 性 的 带 霸 塌 的 探头 ， 期 望 实现 对 电解 质 初 晶 点 的 检
测 ， 并 作为 调整 和 控制 电解 质 过 热度 的 依据 。

14. 14. 1.5 ”消耗 型 光纤 辐射 温度 计 测 温

目前 出 现 了 一 种 采用 消耗 型 光纤 辐射 温度 计 测量 液体 金属 温度 的 方法 ， 已 经 成 功 应 用 在 铜
和 钢铁 冶炼 行业 。 现 在 已 有 单位 在 进行 铝 电解 槽 中 的 测 温 实验 。 普 通 的 光纤 辐射 温度 计 测 量 温
度 是 直接 接收 被 测 对 象 表面 的 辐射 光 ， 即 非 接触 测 温 ;， 而 消耗 型 光纤 辐射 温度 计 却 是 将 光纤 浸
人 和 人 到 被 测 熔融 金属 中 ， 接 收 被 测 对 象 内 部 的 辐射 光 ， 因 此 是 一 种 接触 式 测 温 方法 。 因 为 铝 电解
质 的 表面 会 结 壳 ， 所 以 采用 接触 式 测 温 方法 应 该 更 适 于 铝 电解 槽 的 温度 测量 。 消 耗 型 光纤 安装
在 保护 套 管 中 ， 它 的 顶端 插入 熔 体 中 ， 插 人 深度 约 5S0mm， 每 次 测量 插 人 约 5s， 由 于 光纤 的 顶
端 会 被 溶解 或 熔化 ， 所 以 需要 不 断 更 新 ， 以 使 光纤 顶端 保持 透明 。 因 此 ， 每 次 测量 完毕 后 光纤
会 被 立即 拉 出 Somm， 然 后 把 光纤 前 端 切断 ， 整 个 测量 过 程 大 约 需要 2min'， 。

14. 14.2 ”氧化 银 浓 度 测 量

关于 电解 质 中 Al.0;, 浓 度 的 测定 ， 曾 进行 过 长 期 的 研究 和 开发 ， 至 今 仍 在 继续 之 中 。 然 而
至 今 尚 无 一 种 可 供 工业 上 持久 应 用 的 测量 仪器 。

前 人 探索 过 的 许多 原理 和 应 用 仍 值得 今日 参考 ， 其 中 有 : (1) 利用 双 联 浓 差 电池 测定 冰 章
石 -氧化 馈 熔 盐 中 Al.0, 的 活 度 ; 〈2) 利用 不 耗 阳极 直接 测定 冰晶 石 -氧化 铝 熔 体 中 Al0: 浓 度 ;
(3) 利用 参 比 电极 与 检测 电极 组 成 模拟 原 电 池 测 定 Al 0, 的 浓度 ; (4) 利用 临界 电流 密度 与 氧

化 铝 含 量 关 系 测 定 电解 质 中 Al0; 的 浓度 。

A.T Tabereaux 等 "于 1976 年 和 1983 年 发 表 了 有 关 氧 化 铝 浓度 计 的 研究 报告 。 这 种 氧化
铝 浓度 计 的 原理 是 以 阳极 临界 电流 密度 与 氧化 铝 浓度 的 关系 为 基础 的 〈 参 见 本 书 6. 2 节 临 界 电
流 密度 ) ， 从 测量 临界 电流 来 查 知 电解 质 中 的 氧化 铝 浓度 。 浓 度 计 的 探头 为 一 微型 电解 槽 ， 测
量 时 将 它 插 入 电解质 中 ， 往 微型 电解 模 上 通 以 一 定 强度 的 直流 电 ， 待 到 小 阳极 上 发 生 阳极 效
应 ， 即 达到 该 条 件 下 的 临界 电流 密度 时 ， 就 可 根据 事先 标定 好 的 临界 电流 密度 与 氧化 铝 浓度 的
关系 ， 查 知 电解 质 中 的 氧化 铝 浓 度 。 此 项 工作 由 于 探头 〈 石 墅 阳极 ) 材质 的 不 稳定 ， 槽 内 电解

File: aluminum_industry_qa_benchmark/knowledge_qa_only/KQA_P8_textbook_qa/batches/full_textbook_ocr/ocr/B01/14_f161a44b/page-18.txt
一 14 馈 电 解 生 产 中 的 参数 测量 “175，
质 流 场 和 阳极 气泡 干扰 等 ， 还 需 作 大 量 研究 工作 才 有 工业 应 用 价值 。
参考 文 献

1 龙凤 翔 ， 王 云 利 ， 王 魁 汉 . 铅 电解 湿度 间歇 式 在 线 测 量 . 轻金属 ，2002，(5) : 39 -41

2 李 动 .提高 贵州 铝 厂 160kA 预 焙 铝 电 解 槽 控制 系统 的 控制 水 平 : [硕士 学 位 论文 ] . 长 沙 : 中 南 工业
大 学 ，1989

3 周 萍 ， 梅 炽 . 铝 电解 槽 榴 有 内 形 的 连续 检测 ， 轻金属 ，1992，(4) : 19

4 王 化 章 ， 薛 健 ， 刘 业 翔 等 . 高 温 熔 体 的 测 温 方法 及 其 装置 . 中 国 专利 91106724，1991

5 徐福 仓 ， 李 动 . 用 于 馈 电 解 质 动态 测 温 的 一 种 新 算法 .自动 化 仪表 ，1999，20(8) : 13 ~ 15

6 喻 学 研 ， 王 化 章 ， 薛 健 等 . 铝 电解 槽 动态 法 测 温 用 热电 偶 ， 有 色 金 属 ,1996，(2): 76 ~79

7 李 动 ， 刘 业 翔 ， 黄 永忠 等 . 点 式 下 料 铝 电解 槽 电解 质 温度 模型 中国 有色 金 属 学 报 ，1994, 4 (2) :
12 ~16

8 GanY R, CaoZS, Zhang AL ， Multifunctional sensor for use in aluminum cells。Light Metals ，1995: 233 -~
240

9 Verstreken P，Bath Liquidus，Temperature sensor for molten salts，Light Metals ，1996: 437 ~ 444

10 Jgrimsey 了 An in-bath liquidus measurement for molten salts and slag，Light Metals ，1996:; 1149 ~ 1154

11 黄 驳 ， 王 俊杰 . 铝 电解 工业 中 参数 测量 技术 的 新 进展 . 仪表 技术 与 传感器 ，2002，(8) : 52 ~ 54

12 Wilson C A，Tabereaux A T. Aljumina control in center-break cells. Light Metal ，TMS (Warendale，Penn-
sylyania) ，1983 : 479 ~493

File: aluminum_industry_qa_benchmark/knowledge_qa_only/KQA_P8_textbook_qa/batches/full_textbook_ocr/ocr/B01/15_f472f00a/page-01.txt
. 176 .第 二 篇 ” 铝 电解 生产 工程 技术 一
15 铝 电 解 的 生产 管理

现代 预 焙 槽 的 生产 管理 首先 要 求 企 业 采 用 先进 的 管理 理念 与 思想 方法 ， 并 在 此 基础 上 建立
完整 、 统 一 、 标 准 的 管理 体系 、 管 理 制度 与 作业 方法 。 因 此 ， 本 章 将 首先 讨论 现代 预 焙 槽 管理
的 思想 方法 ， 然 后 着 重 叙述 与 铝 电解 工程 技术 关系 密切 、 主 要 属于 技术 管理 范围 的 一 些 重要 管
理 内 容 ， 包 括 : 技术 标准 〈 模 基准 ) 的 管理 、 电 解 质 组 成 管理 、 槽 电压 管理 、 加 料 管理 、 馈 液
高 度 和 出 铝 量 管理 、 电 解 质 高 度 管理 、 阳 极 更 换 进度 管理 、 阳 极 上 覆盖 料 管理 、 原 铝 质量 《〈 馈
液 纯 度 ) 管理 、 效 应 管理 、 蜡 常 槽 况 〈 病 槽 ) 及 事故 的 防治 与 管理 等 。
1$.1 现代 预 焙 槽 管理 的 思想 与 方法

现代 预 焙 槽 炼 铝 随 着 新 技术 的 应 用 、 槽 容量 和 生产 规模 的 扩大 、 机 械 化 与 自动 化 程度 的 大
幅 提 高 ， 不 再 是 过 去 恶劣 环境 下 的 重 体力 劳动 模式 、 作 坊 式 (经验 型 与 粗放 型 ) 的 操作 与 管
理 ， 而 是 干净 环境 下 的 轻松 工作 ， 是 现代 化 大 生产 所 要 求 的 标准 化 及 精细 化 的 作业 与 管理 。 因
此 ， 现 代 预 焙 模 需 要 一 批 具 有 新 的 管理 理念 及 思想 方法 的 新 型 管理 者 。 过 去 从 事 过 自 焙 槽 生产
的 人 们 应 该 尽快 转变 管理 理念 与 思想 方法 。

急 恩 生 曾 论述 了 现代 预 焙 醒 管 理 的 思想 方法 ”。 他 指出 ， 对 于 铝 电解 生产 管理 而 言 ， 应 当
树立 “保持 平稳 ”"、“ 技 术 条 件 比 操作 质量 更 重要 ”、“ 降 低档 温 ”、“ 预 防 为 主 ” 和 “注意 先
天 ”的 思想 方法 ;从 过 程 分 析出 发 ， 应 树立 “仿生 分 析 ” 和 “减少 变数 ”的 思想 方法 。 同 时 ，
他 还 总 结 了 车 间 生 产 管理 的 一 般 法 则 ， 那 就 是 标准 化 、 同 步 化 与 均衡 化 ， 并 重视 设备 管理 和 全
面 质 量 管理 。 他 的 这 些 论述 对 于 现代 预 焙 槽 炼 铝 企 业 具 有 重要 指导 意义 。
1S.1.1 车 间 管 理 遵循 标准 化 、 同 步 化 和 均衡 化 的 原则

15.1.1.1 标准 化

A 制定 和 执行 标准 的 意义

对 于 连续 性 强 、 机 械 化 自动 化 程度 高 、 工 序 间 环 环 相 扣 的 大 工业 来 说 ， 成 百 上 王 的 人 集中
在 一 起 ， 从 事 着 相同 的 劳动 ， 制 造 着 同样 的 产品 ， 这 就 需要 在 操作 方法 、 管 理 制度 和 产品 标准
上 的 高 度 统 一 。 因 此 ， 现 代 工 三 中 都 把 制定 标准 、 执 行 标准 作为 生产 管理 的 重要 内 容 。

铝 电解 作为 现代 大 工业 的 一 个 分 支 ， 既 遵从 普遍 适用 于 大 工业 生产 的 管理 规律 ， 又 具有 区
别 其 他 工业 的 特殊 性 ， 从 而 具有 固有 的 特殊 规律 。 这 些 普 遍 规 律 和 特殊 规律 溶 渗 于 各 项 技术 标
准 、 作 业 标 准 和 管理 标准 之 中 ， 而 这 些 标 准 就 是 企业 万 至 整个 行业 知识 与 智慧 的 结晶 。 另 外 ，
大 工业 生产 只 有 实施 标准 化 才能 做 到 步调 一 致 ， 只 有 “协同 作战 ”， 才 能 实现 “整体 最 佳 ”的
目标 。 因 此 ， 铝 电解 生产 管理 者 必须 首先 树立 严格 遵循 标准 的 思想 。 为 此 ， 管 理 者 必须 学 习 掌
握 大 工业 生产 的 普遍 规律 和 电解 炼 铝 的 特殊 规律 。 在 此 基础 上 学 习 掌 握 各 项 标准 ， 并 不 折 不
扣 、 全 面 贯彻 落实 各 项 标准 ， 尽 量 杜绝 违反 标准 的 现象 。

在 过 去 的 自 焙 槽 车 间 内 ， 由 于 缺少 对 过 程 的 准确 计量 和 监视 ， 对 槽 子 运 行 过程 的 判断 基本
停留 于 操作 者 的 直观 感觉 ， 对 模子 的 处 置 是 根据 个 人 的 经 验 。 经 验 的 个 体 性 和 处 置 的 随意 性 是
现代 化 大 生产 所 不 能 容许 的 。 自 焙 槽 的 管理 者 一 旦 转向 管理 现代 预 焙 槽 ， 他 们 会 迅速 熟悉 新 的

File: aluminum_industry_qa_benchmark/knowledge_qa_only/KQA_P8_textbook_qa/batches/full_textbook_ocr/ocr/B01/15_f472f00a/page-02.txt
一 -一 1 铝 电解 的 生产 管理 '177.
操作 方法 ， 但 过 去 的 管理 习惯 则 难以 迅速 改变 。 他 们 的 管理 习惯 往往 会 破坏 技术 条 件 和 操作 方
法 的 统一 ， 使 先进 的 装备 不 能 获得 优良 的 成 绩 。 对 他 们 来 说 ， 存 在 着 按 弃 作坊 式 习 惯 ， 树 立 现
代 大 生产 观念 的 问题 。

B 制定 (修订 ) 标准

对 于 各 项 操作 ， 都 应 建立 统一 的 标准 。 标 准 中 应 包括 以 下 内 容 : 作业 名 称 、 作 业 对 象 、 所
需 工 具 (或 仪表 ) 、 作 业 环 节 分 解 、 指 示 、 联 络 、 操 作 顺 序 、 时 刻 、 记 录 〈 含 记录 表 形 式 )、
安全 、 维 护 等 方面 。 要 求 每 项 作业 中 的 全 部 内 容 都 必须 按 标 准 的 规定 进行 ， 切 实 做 到 作业 的 每
个 环节 都 符合 标准 。

中 国 铝 三 过 去 基本 上 无 作业 标准 ， 只 有 一 个 简要 的 操作 规程 。 规 程 只 是 用 条 款 性 的 文字 ，
极其 简单 地 叙述 了 作业 的 技术 条 件 和 注意 事项 ， 不 明确 作业 涉及 以 上 各 个 方面 的 具体 要 求 ， 在
请 示 、 联 络 、 记 录 、 动 作 顺 序 等 方面 ， 根 本 没有 提 及 。 ，

之 所 以 在 作业 标准 的 内 容 上 产生 如 此 大 的 善 别 。 原 因 之 一 是 源 于 对 “作业 ”一 词 的 理解
不 同 。 按 照 传 统 的 思想 理解 ， 作 业 就 是 手持 工具 完成 一 连 串 动作 ， 只 要 动作 完成 了 ， 就 算 完 成
了 作业 。 但 是 ， 按 现代 工业 管理 思想 ， 动 作 完成 了 并 不 算 作 业 完 结 ， 还 必须 完成 动作 之 后 的 清
扫 、 请 示 、 联 络 、 记 录 等 才 算 结束 。 原 因 之 二 是 两 者 对 操作 环节 的 要 求 宽 严 不 同 。 传 统 的 思想
认为 ， 于 了 就 行 ， 并 不 苛求 干 的 方法 和 人 员 、 工 种 的 组 织 ， 因 而 易 出 现 完成 同样 作业 方式 各 异
的 情景 。 而 现代 管理 思想 认为 ， 操 作 的 环节 和 动作 本 身 就 是 作业 标准 的 一 部 分 ， 要 使 同一 项 作
业 的 各 个 环节 都 显现 出 高 度 的 同一 性 ， 使 各 项 作业 的 各 个 环节 都 纳入 控制 之 中 。

中 国 第 一 个 160kA 电解 槽 系列 的 操作 标准 ， 是 按 现代 工业 管理 的 思想 制定 的 ， 其 做 法 现在
已 逐步 推广 到 了 中 国 其 他 铝 厂 。 随 着 中 国企 业 管 理 水 平 的 不 断 提 高 ， 标 准 涵 盖 的 范围 不 断 扩
天。 首先， 不仅 针 对 “操作 型 ”作业 【阳极 更 换 、 效 应 熄灭 、 出 铝 、 抬 母线 等 ) 制定 作业 标
准 ， 而 且 还 把 其 他 一 些 生产 活动 也 规范 化 为 若干 种 作业 ， 并 制定 相应 的 作业 规程 。 例 如 ， 与 生
产 管理 密切 相关 的 有 巡视 作业 ; 与 出 铝 有 关 的 有 铝 液 输 送 作 业 、 吸 出 管 更 换 作 业 、 吸 出 抬 包 的
粗略 清除 作业 、 抬 包 的 预 热 作业 等 ; 与 开 、 停 槽 有 关 的 有 列 间 短路 作业 、 电 解 质 吸 出 与 移 注 作
业 、 电 解 槽 系列 通电 及 停电 的 联络 作业 、 停 槽 作业 等 ; 与 计算 机 控制 系统 相关 的 有 槽 电压 的 调
整 作业 、 电 解 槽 异常 的 检 出 与 处 理 、 电 解 控 制 系统 异常 信息 的 处 理 、 电 解 控制 系统 停止 时 的 处
置 等 ; 与 工具 制作 、 设 备 操 作 与 维护 有 关 的 作业 有 氧化 铝 码 〈 铝 友 ) 浇铸 作业 、 铝 电解 控制 系
统 操 作 与 维护 作业 、 多 功能 天 车 的 操作 与 维护 作业 、 原 料 输送 与 烟 气 净化 系统 的 操作 与 维护 作
业 等 。 其 次 ， 对 工艺 技术 基准 及 一 切 管理 工作 也 实行 标准 化 ， 制 定 相应 的 技术 标准 和 管理 方
法 ， 除 政治 工作 ， 经 营 、 福 利 方面 的 标准 外 ， 在 生产 与 技术 管理 方面 ， 最 低 限 应 该 为 下 列 几 类
管理 制定 具体 的 标准 :

(1) 技术 标准 与 技术 条 件 管理 。

(2) 设备 与 工具 管理 。

《3) 生产 计划 与 管理 。

(4) 操作 工序 质量 管理 。

(5) 产品 质量 管理 。

(6) 生产 调度 指挥 管理 。

(7) 数据 检测 〈 含 收集 、 传 递 、 分 析 、 汇 报 ) 管理 。

(8) 各 级 人 员 的 岗位 责任 制 及 考核 管理 。

(9) 生产 与 技术 会 议 管理 。

〈10) 原材料 与 工 器 具 供应 管理 。

File: aluminum_industry_qa_benchmark/knowledge_qa_only/KQA_P8_textbook_qa/batches/full_textbook_ocr/ocr/B01/15_f472f00a/page-03.txt
'“ 178， 第 二 篇 铝 电 解 生产 工程 技术 一，

(11) 全 面 质量 管理 活动 的 管理 。

(12) 奖金 分 配 管理 。

中 国 的 一 些 工厂 善 迄 重 产品 标准 ， 轻 操作 标准 ， 更 轻 管理 标准 。 反 映 出 重 结果 而 忽视
原因 的 借 向 ， 这 与 全 面 质 量 管理 的 思路 相悖 ， 应 当 捏 转 ， 使 管理 发 挥 出 第 二 生产 力 的 应
有 作用 。

标准 不 是 一 成 不 变 的 。 例 如 ， 新 建 铝 厂 可 能 不 能 完全 套用 其 他 馈 厂 的 标准 。 以 技术 条 件 为
例 ， 一 个 电解 系列 的 标准 技术 条 件 应 该 是 其 最 佳 技 术 条 件 、 作 业 标准 与 管理 标准 的 制定 与 实施
都 是 以 保证 电解 槽 在 标准 工艺 技术 条 件 下 运行 时 具有 最 佳 槽 况 和 最 佳 技术 经 济 指标 为 宗旨 的 。
标准 技术 条 件 是 经 过 生产 实践 的 长 时 间 证 明 可 以 在 已 有 的 装备 、 生 产 条 件 和 操作 管理 水 平 下 平
稳 实 现 的 技术 条 件 。 反 之 ， 如 果 所 制定 的 标准 技术 条 件 无 论 怎么 努力 也 不 能 平稳 实现 ， 那 么 就
不 是 本 企业 生产 系列 (或 本 阶段 ) 的 最 佳 技术 条 件 ， 就 应 该 考虑 修订 标准 。 此 外 ， 随 着 原料 、
设备 、 劳 动 组 织 等 条 件 的 变化 和 生产 经 验 的 积累 ， 原 有 标准 中 会 有 一 些 与 现实 不 符 ， 或 显得 陈
旧 ， 而 需 及 时 修订 。 总 之 ， 各 种 标准 始终 保持 反映 现状 ， 处 于 统一 作业 的 法 典 地 位 。

C 执行 标准

在 电解 铝 厂 ， 由 于 整流 、 阳 极 制造 、 铸 造 、 化 验 、 检 修 、 车 队 等 车 间 都 围绕 电解 生产 工
作 ， 提 供电 解 车 间 电 力 、 阳 极 和 各 种 服务 ， 这 些 车 间 工 作 质 量 的 好 坏 将 最 终 反 映 在 电解 生产 指
标 之 中 ， 因 此 ， 执 行 操作 标准 并 非 仅 是 电解 车 间 的 义务 ， 而 是 要 求全 三 各 车 间 、 岗 位 人 人 把
关 ， 全 厂 动员 。 不 允许 不 执行 标准 的 车 间 和 岗位 存在 ; 不 允许 车 间 和 岗位 执行 一 部 分 标准 ， 违
反 另 一 部 分 标准 的 现象 立足 。

大 量 现象 表明 ， 执 行 一 部 分 而 违反 另 一 部 分 标准 的 情况 在 现 有 的 工厂 相当 普遍 。 这 是 造成
指标 低下 、 物 耗 过 高 和 生产 波动 的 最 主要 原因 。

这 种 局 面 之 所 以 能 够 得 以 持续 ， 原 因 有 二 : 其 一 是 操作 者 用 习惯 取代 标准 ; 其 二 是 没有 为
操作 者 创造 出 执行 操作 标准 的 客观 条 件 。

车 冯 的 管理 者 应 帮助 操作 者 和 最 直接 的 管理 者 树立 一 种 观念 : 操作 标准 和 管理 标准 是 生产
中 不 可 违反 的 法 律 ， 违 背 这 些 标准 就 是 违背 客观 规律 ， 必 然 将 受到 客观 规律 的 惩罚 。 应 养 成 一
种 习惯 : 在 分 析 改 善 指标 的 措施 时 ， 不 要 奢 谈 理论 ， 首 先 要 实事 求 是 地 反省 操作 质量 和 技术 条
件 保 持 情况 ， 寻 找 操作 、 管 理 与 标准 的 差距 。

车 间 的 管理 者 和 流程 上 有 联系 的 车 间 都 应 为 本 车 间或 下 道 工 序 创造 执行 标准 的 环境 ， 这 样
才能 用 标准 约束 下 级 ， 才 能 使 下 级 看 到 领导 贯彻 标准 的 决心 。 如 果 对 影响 标准 执行 的 现象 听 之
任 之 ， 就 会 大 大 淡化 操作 者 执行 标准 的 热情 ， 形 成 领导 强调 执行 标准 只 是 空 喊 口号 的 局 面 。 还
应 该 看 到 ， 不 按 标 准 进 行 的 那 部 分 操作 可 能 毁 掉 大 部 分 按 标 准 操作 的 成 果 。

管理 者 推动 操作 标准 和 管理 标准 的 落实 ， 应 当 同 时 采用 宣传 意义 、 组 织 学 习 、 质 量 考核 、
讲评 讨论 、 奖 惩 分 明 、 及 时 排除 执行 标准 的 困难 等 手段 。 只 要 认真 做 好 这 些 工 作 ， 坚 持 下 去 ，
才 有 可 能 使 生产 指标 跨 上 一 个 新 台阶 。

15.1.1.2 同步 化

电解 车 间 每 天 所 进行 的 作业 都 有 固定 的 时 间 和 程序 ， 这 是 过 程 平稳 所 要 求 的 ， 也 是 多 功能
天 车 作业 能 力 所 决 定 的 。 因 此 ， 一 到 某 一 时 刻 ， 所 有 参与 作业 的 不 同 工 种 的 操作 者 都 必须 到 达
现场 ， 并 且 在 指定 的 时 间 内 完成 作业 。

根据 电解 车 间作 业 时 间 表 ， 排 出 了 其 他 车 间 配 合作 业 的 时 间 表 ， 从 而 形成 整个 工厂 的 工作
节拍 。 电 解 车 间 和 其 他 车 间 都 必须 遵守 已 经 约定 的 配合 时 间 表 ， 到 时 同步 动作 ， 使 任务 完成 协
调 、 高 效 。

File: aluminum_industry_qa_benchmark/knowledge_qa_only/KQA_P8_textbook_qa/batches/full_textbook_ocr/ocr/B01/15_f472f00a/page-04.txt
一 -一 15 铝 电 解 的 生产 管理 “179

车 间 的 一 切 人 员 不 仅 要 遵守 工厂 规定 的 劳动 纪律 ， 而 且 必 须 严 守 作 业 时 间 表 上 的 作业 时
刻 ， 不 得 拖延 和 无 故 颠 倒 作 业 的 顺序 特别 是 出 铝 时 刻 ) 。 表 15-1 是 某 厂 在 实践 中 使 用 多 年 的
一 张 车 间作 业 时 间 表 。

表 1S-{ 电解 车 间 日 作业 时 间 表

南 有 ToTE3GTTTIEPIEITOTUT2TSTATSTSTITEToT2T2TZT
运 贡 关 | | | 名 2 到 | | | | Be
天 前 人 本 面 面 年 醒 而 面 面 卫 而 和 和
天 车 检查 村 丰 权 检 1 | | ET 二
向 耕 革 到 过 现场 “| 可 二 二 二 Ti 亡 广 王 王 王
出 遇 [EBD | | | 9 |
清和 TIE TIT
换 用 攻 本 站 -|E 现 aa | 区 90259 | | | | 本 2 用 0971
双 司 [DEEP 本 本 TD
拒 大 面 及 克 往 | | | 二 | 园 - 上 国王 放 亡 一 五
ISDN 本 面 因 面 硬 面 而 刁 夯 而 加 二 到 天
纺 天 于 十 HTCF 因 二 F 国 一 下 一 一 一 六
16 电 流 分 布 而 定 园 | 二 下 区
开 呈 二 科 及 电解 质 香 | | | | 二 二 过 到 本 本 3 上 二 次: 电 孚 下 冬 4 百 -次 | | |
三 点 测定 (次 /5B) | | | | 上 | HEoI~108j | | | 65126) | 065122)
谁 备 吸出 管 总 成 “| | | | | | | | BEE 到 属 枉 ) | PEBZYZZYDZ 棋 出 工 工作 完毕 后 进行 |
打出 现 报 图 硬 本 而 面 面 且 吕 面 夯 大 到 和 二
和 HA 各 一 TD
打 旨 出 外 指标 重生 | | | 二 | 一 一
利和 夭 囊 打出 多 硫 刊 -Ta
2 于 十 匡 村 二 F
本 了 统计 员 核 算 报 | [| | [| [| | 区 可 |

在 电解 车 间 要 实现 这 种 时 间 表 是 十 分 困难 的 ， 但 又 必须 坚持 。 电 解 车 间 本 身 及 其 相配 合 的
车 间 都 要 用 铁 的 纪律 相约 束 ， 按 时 到 位 ， 提 前 做 好 作业 准备 。 要 保持 电解 模 技 术 条 件 平稳 、 适
宜 ， 各 项 操作 质量 良好 ， 尽 量 减 少 天 车 和 人 力 的 无 效劳 动 。 电 解 车 间 的 天 车 以 及 直接 制约 电解
生产 的 铸造 、 阳 极 组 装 的 设备 都 须 处 于 良好 状态 ， 不 得 因 设备 故障 而 打 乱 生产 节奏 。 若 多 功能
天 车 需要 计划 检修 ， 则 应 首先 完成 那些 将 制约 其 他 车 间 工 作 节奏 的 作业 (如 出 钻 送 到 铸造 车
间 、 协 助 大 修 樟 并 吊 运 槽 上 部 结构 ) ， 限 制 在 车 间 自 行 支配 的 那些 作业 时 间 内 进行 。 这 时 ， 作
业 的 顺序 可 临时 颠倒 或 推迟 。

每 日 的 工作 有 一 定 节奏 ， 每 个 月 也 如 此 。 例 如 : 25 ~ 26 日 以 区 为 单位 召开 下 月 槽 基准 讨
论 会 ;12 日 、22 日 车 间 召 开 旬 生产 技术 研讨 会 ; 3 ~5 日 车 间 召 开 生产 技术 总 结 会 ; 8 ~9 日 区
召开 工序 质量 讲评 会 等 。 除 车 间 内 部 的 会 议 安排 外 ， 电 解 车 间 领 导 应 每 月 定时 与 铸造 、 阳 极 、
供电 、 车 队 、 化 验 等 配合 车 间 的 有 关 人 员 明 谈 ， 彼 此 征求 在 作业 上 配合 、 协 调 中 的 意见 和 和 希
疆 。

1S. 1. 1.3 均衡 化

均衡 化 指 进入 电解 车 间 物 流 和 从 电解 车 间 移 出 的 物流 均衡 。“ 均 衡 ” 含 有 两 重 意义 ; 第
一 ， 物 流 不 能 中 断 ; 第 一 ， 投 入 和 产 出 都 应 保持 在 一 定 范围 之 内 。 维 护 投入 产 出 的 均衡 是 生产
调度 的 重要 内 容 。

投入 均衡 。 进 入 车 间 的 Al0, 、 阳 极 块 、 氟 化 盐 、 电 解 质 粉 、 工 器 具 必须 按时 按 量 ， 不 多
许 在 某 一 环节 出 现 堵塞 或 供应 量 过 剩 或 不 足 。

产 出 均衡 。 要 求 构 子 产 出 量 均衡 ， 送 到 铸造 的 原 钻 量 大 致 量 定 。 这 就 要 求 电解 各 项 操作 质
量 良好 ， 技 术 条 件 措 配 合理 ， 档 况 稳定 。 同 时 要 及 时 返回 阳极 组 装 所 有 的 导 杆 和 残 极 ， 不 要 在

File: aluminum_industry_qa_benchmark/knowledge_qa_only/KQA_P8_textbook_qa/batches/full_textbook_ocr/ocr/B01/15_f472f00a/page-05.txt
. 180. 第 二 篇 铝 电 解 生 产 工程 技术 一
车 间 积 存 。

简 言 之 ， 模 子 稳定 是 物流 均衡 的 基础 ， 物 流 均衡 又 是 模子 稳定 的 客观 表现 。

为 了 保证 生产 过 程 中 物流 投入 产 出 的 均衡 ， 要 求 与 物流 进出 有 关 的 设备 、 阳 极 组 装 、 铸 造
等 上 下 工序 的 设备 状态 良好 ， 按 时 动作 、 保 证 出 力 。 这 就 要 求 操作 者 认真 操作 ， 精 心 维护 ， 减
少 或 避免 设备 事故 ; 要 求 设备 部 门 做 到 有 计划 检修 ， 并 注意 同类 设备 检修 时 间 尽 量 错开 ， 缩 短
时 间 。 一 旦 出 了 故障 或 事故 要 立即 进行 调度 ， 迅 速 恢 复生 产 。

为 了 实现 均衡 ， 工 厂 在 下 达 生 产 计 划 时 ， 要 注意 指标 符合 实际 ， 指 标 过 高 或 过 低 (特别 是
前 者 ) 都 会 破坏 技术 条 件 的 平稳 。 如 果 档 子 的 稳定 遭 到 破坏 ， 反 过 来 就 会 影响 到 日 后 物流 的 均
衡 。

同时 ， 工 厂 要 保持 奖金 幅度 的 稳定 。 奖 金 幅 度 的 大 起 大 落 会 诱惑 基层 管理 者 刻意 多 出 铝 或
压 馈 ， 来 追求 高 奖金 ， 造 成 人 为 地 背离 技术 条 件 。 即 使 遇 到 生产 计划 与 槽 况 不 符 ， 奖 金 行情 涨
落 烦 大 的 情形 ， 车 间 的 管理 者 也 应 把 好 最 后 一 道 关口 。 计 划 低 时 ， 多 出 的 铝 存在 账面 。 计 划 高
时 ， 用 账面 铝 填补 欠缺 。 做 到 多 一 点 不 出 ， 少 一 点 不 压 ， 始 终 平稳 保持 铝 液 高 度 、 电 压 等 重要
技术 条 件 。 切 不 可 为 追求 计划 的 完成 和 高 奖金 而 本 末 倒 置 。

综 上 所 述 ， 保 持 物流 的 均衡 虽说 只 是 生产 管理 的 一 个 侧面 ， 但 实现 物流 的 均衡 牵动 着 生产
管理 的 绝 大 部 分 内 容 ， 对 各 单位 的 各 方面 工作 都 提出 了 更 高 的 要 求 ， 这 反映 了 生产 管理 诸 方面
的 内 在 联系 。 启 示人 们 ， 只 有 尽力 做 好 各 项 基础 工作 ， 才 有 可 能 进入 物流 管理 均衡 的 境界 。
1S. 1.2 保持 平稳

电解 过 程 需要 保持 平稳 和 安定 。 所 谓 “ 平 稳 ” 包 含 两 层 意 义 : 一 是 指 保持 合理 技术 条 件
不 变动 ， 少 变动 ， 即 使 变动 也 应 尽量 控制 变动 量 ， 使 变动 幅度 控制 在 槽 自 调 能 力 所 能 接 受 的 范
围 内 ， 做 到 温度 、 电 压 、 铝 液 高 度 波动 小 ， 槽 帮 规 整 稳定 ; 二 是 指 尽 量 减 少 来 自 操作 、 原 料 、
设备 带 来 的 干扰 ， 创 造 技术 条 件 得 以 平稳 保持 的 环境 。

(1) 现代 高 效 节能 工艺 技术 条 件 对 保持 平稳 提出 了 更 高 的 要 求 。 现 代 铝 电解 为 了 追求 高
效 节能 和 环保 达标 ， 在 改进 的 装备 与 控制 技术 的 保障 下 ， 采 用 了 以 低 摩尔 比 (2.1~24)、 低
电解 质 温度 (940 ~ 960% ) 或 低 过 热度 (8 ~ 12Y ) 、 低 效应 系数 (0. 1 以 下 ) 为 主要 特征 的 所
谓 现代 工艺 技术 。 与 传统 的 以 高 摩尔 比 〈2.6 ~2.8) 、 高 电解 质 温度 〈960 ~ 970Y ) 和 高 过 热
度 (15 ~20% ) 、 高 效应 系数 (1.0 以 上 ) 为 主要 特征 的 工艺 技术 相 比 ， 现 代 工 艺 技术 容许 的
工艺 技术 条 件 变 化 范围 很 窗 。 从 物料 平衡 来 看 ， 低 温和 低 摩 尔 比 使 电解 质 中 的 氧化 铝 过 饱和 度
以 及 洲 解 速度 下 降 ， 因 此 容许 的 氧化 铝 浓度 变化 范围 变 窗 ， 稍 微 多 下 料 就 容易 导致 沉 演 ， 而 下
料 稍 不 足 又 容易 走向 效应 (使 低 效应 系数 的 目标 难以 实现 ) 。 再 从 热平衡 来 看 ， 低 摩尔 比 状态
下 熔融 电解 质 组 成 〈 强 酸性 ) 与 凝固 的 电解 质 组 成 〈 接 近 中 性 ) 差别 大 ， 因 此 热平衡 波动 引
起 熔融 电解 质 凝 固 或 凝固 电解 质 熔化 时 会 显著 引起 摩尔 比 的 变化 ， 反 之 摩尔 比 的 变化 对 热平衡
的 影响 也 变 得 显著 ， 也 即 低 摩尔 比 状态 下 摩尔 比 与 热平衡 的 相互 影响 与 相互 作用 要 比 高 摩尔 比
状态 下 强烈 得 多 。 正 是 由 于 上 述 原因 ， 许 多 现场 操作 者 得 出 这 样 的 结论 : 好 管理 的 技术 条 件
( 指 传统 工艺 技术 ) 没有 好 指标 ， 而 能 有 好 指标 的 技术 条 件 〈 指 现代 工艺 技术 ) 不 好 管理 。 这
是 有 一 定 道理 的 。

(2) 为 了 实现 平稳 ， 首 先 应 该 从 管理 思想 和 管理 方法 人手， 树立 技术 条 件 平 稳 调 整 的 理
念 。 由 于 现代 铝 电解 工艺 技术 容许 的 技术 条 件 变化 范围 变 窗 ， 加 上 铝 电解 槽 (特别 是 大 型 槽 )
是 热 容 量 大 、 反 应 迟钝 的 调节 对 象 ， 技 术 条 件 的 调整 和 变动 往往 要 滞后 几 小 时 ， 甚 至 数 十 小 时
才 显 现 出 效果 ， 因 此 技术 条 件 不 能 调整 过 频 ， 且 一 次 的 调整 幅度 不 能 过 大 ， 应 等 待 效 果 ， 分 析

File: aluminum_industry_qa_benchmark/knowledge_qa_only/KQA_P8_textbook_qa/batches/full_textbook_ocr/ocr/B01/15_f472f00a/page-06.txt
一 15 铅 电 解 的 生产 管理 :181，
趋势 之 后 ， 再 作 计 议 。 具 体 应 考虑 以 下 几 个 方面 :

1) 从 调整 策略 上 考虑 ， 应 该 结合 具体 的 电解 模特 性 〈 如 槽 容量 越 大 ， 则 惯性 越 大 )， 技
术 参 数 之 间 的 相互 关联 性 、 被 调 参数 的 变化 趋势 (变化 方向 和 速率 ) 等 因素 来 综合 考虑 调整
的 幅度 和 频 度 ， 而 不 是 单纯 考虑 被 调 参数 与 目标 值 的 偏差 。 例 如 ， 在 摩尔 比 调整 时 ， 除 了 考虑
摩尔 比 与 目标 值 的 偏差 外 ， 还 应 从 摩尔 比 与 模 温 的 关联 性 出 发 ， 考 虑 摩尔 比 和 槽 温 的 变化 趋
势 ， 最 后 综合 制定 氟 化 盐 添加 速率 的 调整 幅度 和 频 度 。

2) 从 调整 幅度 而 言 ， 作 业 标 准 中 一 般 明 确 规定 了 一 些 技术 参数 〈 如 设 定 电压 、 基 准 下 料
间隔 等 ) 的 变动 幅度 、 相 邻 两 日 出 铝 量 的 最 大 差别 和 一 次 出 铝 的 允许 最 大 量 等 ， 应 该 严格 遵照
执行 。 有 些 计算 机 控制 系统 中 提供 一 些 可 以 改变 下 料 和 电阻 控制 效果 的 参数 ， 若 需 调 整 ， 一 定
不 能 以 “大 起 大 落 ” 的 方式 草率 进行 。

3) 从 调整 频 度 而 言 ， 考 虑 到 电解 槽 的 大 惯性 和 兴 后 性 ， 产 生 了 一 种 称 为 “疗程 思想 ”的
管理 方法 。 它 以 数 天 (如 5d) 为 一 个 疗程 期 ， 一 次 制定 措施 ， 实 施 5d， 到 第 五 天 小 结 效果 ，
再 制定 后 5d 的 处 置 对 策 。 那 种 对 槽 子 每 天 都 变动 技术 条 件 的 做 法 ， 看 起 来 狐 似 负责 ， 实 际 上
非但 看 不 出 结果 而 且 不 时 打破 模子 的 平衡 ， 实 属 有 害 无益 。

4) 从 管理 理念 而 言 ， 要 结合 运用 本 节 叙 述 的 其 他 思想 方法 〈 如 预防 为 主 ， 处 理 为 辅 等 ) ，
采取 有 效 的 管理 手段 和 技术 措施 ， 抑 制 偏离 的 发 生 。

(3) 为 了 实现 平稳 ， 还 应 该 改变 粗放 作业 的 观念 ， 对 人 工作 业 严 格 进行 管理 。 在 电解 槽 上
的 诸 项 操作 中 ， 换 极 、 出 铝 、 熄 灭 效 应 对 模子 的 干扰 最 大 ， 因 此 ， 这 几 项 作业 应 当 严格 进行 管
理 。 换 极 时 结 壳 捞 不 净 ， 新 极 安装 位 置 不 对 ， 效 应 超时 ， 出 铝 量 偏差 过 大 ， 氟 化 盐 一 次 投入 过
量 ， 滥 用 扎 槽 帮 的 手段 及 扎 炉 帮 有 时 一 次 投料 过 多 ， 阳 极 临时 更 换个 数 过 多 ， 大 面积 调 极 ， 停 目
加 料 时 间 过 长 等 都 是 槽 子 所 不 能 接受 的 干扰 ， 应 该 杜绝 。

总 之 ， 减 少 外 来 于 扰 ， 保 持 过 程 技术 条 件 平稳 ， 既 应 该 从 操作 上 入 手 ， 也 应 从 管理 思想 和
管理 方法 上 和 人手 ， 两 者 结合 ， 才 是 保持 平稳 的 完善 形式 。

15. 1.3 ”技术 条 件 比 操作 质量 更 重要

本 章 开头 已 指出 ， 技 术 标准 与 技术 条 件 对 生产 系列 整体 可 达到 的 技术 经 济 指标 起 着 决定 性
的 作用 ， 而 操作 质量 的 好 坏 对 生产 过 程 的 平稳 性 、 进 而 对 生产 系列 技术 经 济 指标 的 稳定 性 有 着
重大 影响 。 前 者 涉及 “战略 ”问题 ， 而 后 者 涉及 “战术 ”问题 ， 两 者 虽然 都 重要 ， 但 整体 而
言 ， 显 然 前 者 比 后 者 更 重要 。 以 我 国 20 世纪 80 年 代 引 进 和 翻版 建造 的 160kA 预 焙 槽 为 例 ， 其
设计 采用 的 工艺 技术 条 件 为 以 高 摩尔 比 、 高 温和 高 效应 系数 为 主要 特征 的 传统 工艺 技术 条 件 ，
其 电流 效率 的 设计 值 和 早期 实际 实现 值 为 87% ~88% ， 当 时 不 论 现场 如 何 抓 操 作 质量 ， 技 术 经
济 指标 没有 明显 提高 。 而 从 20 世纪 90 年 代 以 来 ,在 先进 控制 技术 的 保障 下 ， 成 功 地 转换 到 以
低 摩 尔 比 、 低 温和 低 效 应 系数 为 主要 特征 的 现代 工艺 技术 条 件 ， 电 流 效 率 的 提高 幅度 达到 5%
以 上 ， 直 流 电 耗 的 降低 幅度 也 超过 了 600kW'h。 这 很 好 地 说 明了 保持 正确 的 工艺 技术 条 件 对 电
解构 技术 经 济 指标 的 决定 性 作用 。

一 个 理想 的 工艺 技术 条 件 形成 后 就 应 该 成 为 一 种 技术 标准 ， 其 他 各 类 作业 标准 与 管理 标准
都 是 围绕 平稳 实现 标准 的 工艺 技术 条 件 来 制定 和 实施 的 ， 因 此 电解 槽 处 于 标准 工艺 技术 条 件 下
运行 时 ， 应 该 具有 健康 的 状态 。 这 种 健康 状态 还 体现 在 模子 具有 足够 的 自 平 衡 能 力 和 抗 病 能
力 ， 可 自身 克服 一 定 程 度 的 于 扰 ， 能 忍耐 得 时 间 内 操作 质量 的 粗放 而 不 致 发 病 。 反 之 ， 若 技术
条 件 偏 离 标准 ， 则 可 能 出 现 两 种 情况 : 第 一 种 情况 是 技术 条 件 向 不 利于 稳定 的 方向 《如 “ 淮
梢 ” ) 或 搭配 失调 的 方向 发 展 ， 槽 子 自 平衡 能 力 减 弱 ， 变 得 敏感 、 娇 气 ， 受 到 微小 的 干扰 便 会

File: aluminum_industry_qa_benchmark/knowledge_qa_only/KQA_P8_textbook_qa/batches/full_textbook_ocr/ocr/B01/15_f472f00a/page-07.txt
182. 第 二 篇 铝 电 解 生 产 工 程 技术 一
发 病 ,在 此 情况 下 纵然 操作 质量 蜡 常 精细 ， 也 不 能 阻拦 模子 走向 亚 性 循环 的 怪圈 ;第 二 种 情况
是 技术 条 件 走 向 一 个 新 的 平衡 状态 〈 如 类 似 传 统 工艺 技术 条 件 下 的 高 摩尔 比 、 高 温 状态 ) ， 出
现 所 谓 “ 好 管理 ， 但 没有 好 指标 ”的 情形 ， 即 模子 虽然 可 稳定 运行 ， 但 电流 效率 指标 急剧 下
降 ， 能 耗 指 标 相 应 地 恶化 。 况 且 ， 由 于 近年 来 中 国 建造 的 大 型 预 焙 槽 和 配备 的 计算 机 控制 系统
都 是 按照 采用 现代 工艺 技术 条 件 的 要 求 来 设计 的 ， 因 此 出 现 第 二 种 情况 时 ， 技 术 条 件 的 措 配 会
走向 失调 ， 槽 况 的 稳定 性 不 可 能 长 期 维持 。

对 于 标准 技术 条 件 的 设 定 与 保持 ， 管 理 者 的 作用 和 责任 要 比 操作 者 更 重要 。 现 场 管理 中 ，
不 仅 要 考虑 操作 者 各 项 操作 质量 ， 更 要 考核 管理 者 保持 标准 技术 条 件 的 情况 以 及 技术 条 件 发 生
偏离 时 调整 措施 的 合理 性 和 平稳 度 。 那 种 只 制定 工序 质量 考核 标准 ， 无 技术 条 件 考核 标准 ; 只
抱怨 操作 质量 而 不 从 技术 条 件 上 找 原 因 的 重 操作 、 轻 技术 的 倾向 应 当 改变 。

15.1.4 依靠 铝 电解 控制 系统 、 尽 量 减少 人 工 干预 、 确 保 人 机 协调

电解 槽 运行 受到 的 外 界 干扰 越 小 ， 铝 电解 控制 系统 对 槽 况 的 判断 和 对 氧化 银 及 槽 电阻 〈 档
电压 ) 的 控制 便 越 不 容易 出 现 失 误 。 人 工 对 电解 槽 的 每 一 次 干预 都 会 打 乱 电解 槽 的 正常 控制 进
程 ， 例 如 ， 手 动 调整 一 次 电阻 (移动 一 次 阳极 ) 不 仅 会 打 乱 控制 系统 对 槽 电阻 监控 的 正常 进
程 ， 而 且 会 导致 控制 系统 暂停 用 于 氧化 铝 浓度 控制 的 槽 电阻 变化 速率 计算 (如 暂停 6 ~
10min) ， 因 而 影响 氧化 铝 浓 度 控 制 的 精度 。 虽 然 控制 系统 自动 进行 的 阳极 移动 也 会 短暂 地 影响
氧化 铝 的 判断 与 控制 ， 但 经 过 周密 设计 的 控制 程序 能 合理 地 安排 电阻 调节 的 频 度 与 幅度 ， 将 其
对 氧化 铝 浓度 控制 的 不 利 影响 降 至 最 低 程 度 ， 但 人 工 调整 对 于 控制 系统 来 说 是 随机 发 生 的 。 例
如 ， 控 制 系统 在 即将 作出 效应 预报 等 氧化 铝 浓 度 控制 的 关键 时 刻 ， 即 使 槽 电阻 有 所 越界 也 会 暂
组 调节 电阻 ， 以 便 继续 跟踪 槽 电阻 的 变化 ， 确 认 是 否 达 到 了 预报 效应 的 条 件 ， 但 若 此 时 发 生 了
手动 阳极 移动 ， 则 控制 系统 的 这 种 跟踪 与 预报 过 程 被 打 断 ， 而 失去 了 及 时 预报 效应 和 及 时 采取
措施 〈 如 采用 效应 预报 加 工 ) 的 良机 。 现 代 智能 化 的 控制 系统 中 应 用 了 许多 基于 “ 模 况 整体
最 优 ” 原则 的 调控 规则 ， 例 如 对 电阻 调节 而 言 ， 不 是 简单 地 实施 “一 越界 便 调 整 ” 的 原则 ，
现场 发 现 电阻 越界 而 控制 系统 未 调整 便 要 能 清楚 地 知道 是 何 种 原因 引起 〈 出 于 控制 系统 的 自身
策略 ? 控制 系统 故障 ? 对 控制 系统 进行 了 限制 ? 电阻 超出 了 允许 自控 的 范围 ? 等 ) ， 这 就 需要
作业 人 员 与 管理 人 员 懂 得 控制 系统 的 控制 恩 想 ， 确 保 人 机 协调 ， 避 免 人 机 “对 着 十"。
15.1.5 重视 设备 管理

电解 的 主要 操作 、 技 术 条 件 的 调整 、 物 流 的 进出 都 是 建立 在 设备 正常 的 基础 上 ， 越 现代 化
的 工艺 对 设备 的 依赖 性 越 强 。 有 人 讲 ， 设 备 好 坏 是 电解 死 或 活 的 问题 ， 工 艺 的 好 坏 是 指标 高 或
低 的 问题 。 一 句 话 ， 设 备 不 正常 标准化、 同步 化 、 均 衡 化 均 为 奢 谈 。

在 电解 车 间 ， 最 重要 的 设备 是 多 功能 天 车 、 净 化 大 风机 、 计 算 机 控制 系统 和 电解 模 。

抓 好 设备 管理 的 第 一 关 是 要 求 操作 者 正确 使 用 ， 精 心 操 作 设 备 。 按 照 操 作 标准 的 规定 ， 开
车 前 查看 上 班 记录 ， 并 作 检 查 ， 做 到 心中 有 数 。 开 车 后 ， 全 神 贯 注 ， 细 心 操作 ， 注 意 巡 视 ， 不
干 违反 标准 的 危险 、 野 变 、“ 省 事 ” 的 操作 。 工 作 结 束 后 ， 要 对 设备 进行 清扫 、 氛 拭 、 润 滑 、
检查 ， 并 认真 填 好 作业 记录 和 专用 的 设备 状况 检查 表 。 设 备 一 旦 出 现 异 常 应 马上 报告 ， 更 不 允
许 带 病 运转 。

对 所 有 上 岗 人 员 ， 都 必须 进行 正确 操作 、 维 护 设备 知识 的 考核 。 对 操作 重要 设备 ， 如 电解
多 功能 天 车 的 人 员 要 坚持 “操作 证 ”制度 ， 无 证 者 不 得 上 岗 。

要 特别 注意 操作 多 功能 天 车 人 员 的 情绪 和 精神 。 发 现 其 异常 时 ， 区 长 或 班长 应 立即 令 其 停

File: aluminum_industry_qa_benchmark/knowledge_qa_only/KQA_P8_textbook_qa/batches/full_textbook_ocr/ocr/B01/15_f472f00a/page-08.txt
一 15 铝 电解 的 生产 管理 '183，
止 作业 ， 防 止 事故 。 电 解 多 功能 天 车 的 操作 者 工作 时 间 较 长 〈 每 班 5 ~6h) ， 而 且 操 作 时 精力
消耗 较 大 ， 故 应 在 作业 中 穿插 休息 或 换 人 操作 。

要 注意 作业 场所 、 道 路 的 整理 整顿 。 工 具 、 托 盘 、 氟 化 盐 、 脱 落 的 残 极 都 要 按 规定 堆放 ，
消除 因 现场 混 乱 诱发 事故 的 隐患 。

要 经 常 检查 电解 槽 周围 及 楼 下 母线 是 否 接地 ， 清 除 它们 上 面 所 附 杂 物 ， 防 止 烧 坏 槽 控 机 及
计算 机 室 设备 。

第 一 个 160kA 电解 槽 车 间 在 抓 设 备 的 操作 维护 方面 时 ， 开 展 “ 红 旗 设 备 竞 赛 ”，“ 百 日 或
( 千 日 ) 无 事故 竞赛 ”等 全 员 设 备 管理 活动 ， 值 得 推广 。 另 外 ， 除 要 求 各 级 行政 领导 齐 抓 共管
外 ， 还 要 充分 发 挥 安全 员 、 设 备 管理 员 及 各 班 兼职 设备 员 的 职能 作用 。

设备 管理 的 第 二 关 ， 就 是 要 抓 好 检修 关 。 检 修 部 门 应 坚持 巡视 制度 ， 检 查 作 业 人 员 的 使 用
与 维护 情况 ， 掌 握 设 备 现状 和 趋势 ， 及 时 排除 毛病 及 故障 ， 防 止 故障 扩大 化 。

电解 车 间 应 与 检修 部 门 共同 排 定 计划 检修 时 间 表 ， 到 时 停机 ， 清 扫 ， 为 检修 提供 方便 。 检
修 部 门 应 在 保证 检修 质量 的 前 担 下 尽快 修复 。 为 了 保证 检修 的 质量 和 速度 ， 检 修 部 门 应 准备 充
足 的 备件 和 总 成 ， 使 现场 检修 简化 为 备件 或 总 成 的 更 换 ， 以 便 大 大 缩短 检修 时 间 。 换 下 的 零件
或 总 成 拉 回 检修 车 间 ， 在 干净 环境 和 充裕 的 时 间 下 可 获得 良好 的 检修 质量 。 修 复 的 零件 或 总 成
可 作为 下 次 检修 使 用 。
1s.1.6 重视 全 面 质量 管理 〈 含 过 程 改 善 )

全 面 质量 管理 是 发 动 群众 参加 管理 ， 实 现 人 人 把 关 的 一 种 行 之 有 效 的 管理 形式 。 对 于 铝 电
解 这 个 连续 性 强 ， 多 人 参与 ， 效 果 反 映 迟 缓 的 行业 ， 全 面 质量 管理 非常 有 用 。

全 面 质量 管理 的 基本 思想 是 ， 以 防 为 主 ， 处 理 为 辅 ; 把 管 结果 变 成 管 原因 ， 把 处 理事 故 变
为 抓 日 常 工作 的 严格 管理 ， 使 每 个 操作 、 每 项 技术 条 件 都 处 于 受 控 状 态 ， 且 整个 过 程 中 ， 始 终
贯彻 用 数据 说 话 。 其 做 法 可 从 以 下 几 个 方面 人 手 :

(1) 抓 操 作 质量 ， 使 操作 质量 分 布 的 特性 值 向 最 佳 值 靠拢 。 具 体 做 法 是 对 每 项 操作 的 质量
都 定 出 中 值 、 上 下 控制 限 ， 要 求 每 个 职工 对 自己 所 作 的 操作 都 在 控制 图 上 打点 。 一 旦 点 子 失控
或 虽然 在 控 ， 但 呈 缺 陷 性 排列 时 ， 就 须 立 即 自 寻 原 因 ， 采 取消 除 措 施 ， 做 到 自我 诊断 、 自 我 控
制 、 自 我 完善 。

(2) 为 了 造成 声势 和 持之以恒 ， 可 结合 劳动 竞赛 开展 “工序 质量 讲评 ”、“ 操 作 能 手 评
比 ”"、“ 无 缺陷 活动 ”等 活动 ， 将 电解 车 间 的 主要 操作 ， 如 换 极 、 出 铝 、 熄 灭 效应 、 拾 母线 都
纳入 质量 考核 。

(3) 抓 技 术 条 件 保 持 ， 使 各 项 技术 条 件 分 布 的 特性 值 向 标准 值 靠拢 。 可 对 一 台 模 或 一 个
区 、 一 个 厂房 的 铝 液 高 度 、 电 解 质 高 度 、 指 示 量 、 电 解 质 电阻 、 效 应 发 生 时 的 状态 等 在 控制 图
上 打点 ， 一 旦 异常 ， 立 即 会 诊 进行 处 理 。 一 段 时 间 后 求 出 某 一 条 件 的 偏差 、 平 均值 ， 与 前 期 比
较 ， 看 受 控 、 状 态 及 分 布 是 改善 还 是 恶化 。 由 于 经 常 分 析 ， 经 常 调整 ， 始 终 保 持 槽 子 技术 条 件
受 控 ， 可 有 力 地 保证 疗程 目标 、 长 期 目标 的 实现 ， 防 止 或 减少 干扰 造成 的 技术 条 件 大 幅度 波
动 。

《4) 前 面 已 指出 ， 技 术 条 件 比 操作 质量 更 重要 ， 因 此 应 对 技术 条 件 保 持 情 况 进 行 考 核 ， 用
考核 的 数据 进行 评比 ， 并 与 经 济 责 任 制 挂钩。

(5) 无 论 操 作 质 量 ， 还 是 技术 条 件 ， 在 分 析 其 受 控 水 平时 ， 一 定 要 用 数据 说 话 ， 并 注意 将
收集 到 的 数据 按 厂 房 、 区 、 班 或 个 人 分 层 解 析 。

(6) 组 织 一 支 收集 加 工 、 分 析 槽 子 各 种 数据 的 队伍 。 通 过 科学 地 分 析 、 论 断 ， 把 握 目前 模

File: aluminum_industry_qa_benchmark/knowledge_qa_only/KQA_P8_textbook_qa/batches/full_textbook_ocr/ocr/B01/15_f472f00a/page-09.txt
“184， 第 二 篇 铅 电 解 生产 工程 技术 一，
的 现状 和 问题 ， 并 提出 解决 措施 ， 供 车 间 领 导 决 策 。

(7) 开展 访问 用 户 活动 ， 即 将 下 工序 视 为 “客人 ”， 尽 量 提供 方便 ， 尽 量 提供 符合 质量 的
产品 或 服务 。 无 论 是 在 电解 车 间 内 部 ， 还 是 对 铸造 、 阳 极 组 装 车 间 都 应 如 此 ， 且 长 期 坚持 。

(8) 广泛 开展 群众 性 的 QC (质量 管理 ) 活动 ， 号 召 热心 质量 管理 活动 、 有 一 定 组 织 能 力
和 具有 必要 TQC (全 面 质量 管理 ) 知识 的 人 自发 组 成 QC 小 组 ， 对 操作 的 某 一 难点 、 技 术 条 件
保持 上 的 某 一 难题 进行 研究 和 改善 。 但 必须 注意 选 题 不 要 过 大 ， 涉 及 面 也 不 要 过 宽 。 注 意 要 日
常 积累 数据 ， 灵 活用 QC 工具 进行 分 析 。 小 组 要 经 常 活动 ， 不 要 流 于 形式 。

15.1.7 讲求 生产 计划 管理 的 科学 性 ， 克 服 生产 计划 中 的 主观 随意 性

生产 计划 指标 过 松 或 过 紧 会 出 现下 列 弊 端 :

(1) 不 利于 保持 电解 槽 技术 条 件 的 长 期 稳定 。 指 标 过 松 时 ， 生 产 作 业 与 管理 人 员 思 想 松
懈 ， 并 可 能 造成 月 末 (或 年 末 ) 压 铝 等 现象 ; 指标 过 紧 时 ， 则 可 能 造成 月 未 〈 或 年 末 ) 拼命
出 铝 的 现象 。 这 均 会 影响 正常 工艺 技术 条 件 的 稳定 保持 。

(2) 造成 年 内 月 份 间 技术 经 济 指标 和 财务 数字 大 幅度 波动 。 实 践 表 明 ， 计 划 下 达 过 松 ， 往
往 产 量 和 效益 的 指标 超额 太 多 ， 如 果 车 间 只 按 计划 数 交 库 上 报 ， 趣 产 的 部 分 便 在 车 间 保 存 下 来
(到 季 末 或 年 末 统 一 上 交 实 物 或 账面 铝 ) ， 而 超 产 部 分 所 耗 电 力 及 原材料 消耗 不 是 在 上 交 之 月
计 和 人 成 本 的 ， 因 此 上 交 之 月 的 技术 经 济 指标 及 财务 指标 就 会 大 幅度 “改善 " ， 甚 至 “改善 ”到
荒唐 的 程度 。

(3) 不 利于 电解 车 间 加 强 管理 和 改善 过 程 。 计 划 过 松 ， 完 成 计划 唾 手 可 得 ; 计划 过 紧 ， 完
成 计划 无 望 而 放 弃 努 力 ， 都 不 能 恰到好处 地 调动 操作 与 管理 者 的 积极 性 。

因此 生产 计划 的 制定 应 讲求 科学 性 ， 应 根据 历史 (最近 3 ~6 个 月 ) 的 指标 完成 情况 并 考
虑 改善 因素 综合 制定 生产 计划 。 要 使 现场 操作 与 管理 人 员 感 受到 ， 只 要 严格 贯彻 执行 作业 标
准 、 百 分 之 百 地 保持 技术 条 件 和 操作 质量 ， 就 必定 能 完成 计划 指标 。 要 将 产量 、 成 本 等 经 济 指
标的 考核 与 对 技术 条 件 保持 好 坏 的 考核 紧密 结合 起 来 ， 制 定 综合 考评 办 法 。 要 制定 合理 的 考评
周期 ， 例 如 将 考评 奖励 周期 拉 长 到 3 ~6 个 月 ， 允 许 周 期 内 的 月 份 有 较 少 的 欠 产 或 超 产 ， 允 许
周期 内 的 月 份 间 以 丰 补 区 ， 这 样 可 避免 短期 行为 。 当 考核 周期 内 出 现 影响 指标 的 重大 因素 时 ，
应 及 时 召集 会 议 商 议和 调整 计划 。

15.1.8 运用 基于 数据 分 析 的 决策 方法

随 着 计算 机 控制 系统 的 不 断 进步 ， 计 算 机 控制 系统 能 提供 愈 来 愈 丰 富 的 反映 电解 槽 状态 变
化 的 历史 曲线 和 图 表 ; 人 工 现场 测 基 也 能 取得 一 些 有 价值 的 数据 和 信息 ， 并 且 多 数 铝 厂 也 将 现
场 测量 数据 和 信息 输入 到 了 计算 机 控制 系统 ， 使 计算 机 报表 的 内 容 更 加 丰富 。 现 场 管理 人 员 应
该 利用 这 些 软件 工具 、 报 表 与 信息 分 析 过 程 的 状态 ， 并 结合 槽 前 观察 与 判断 ， 发 现 趋势 不 良 的
电解 槽 ， 以 便 尽早 做 出 决策 ， 采 取 措 施 。 管 理 者 掌握 数据 处 理 与 分 析 的 方法 与 工具 以 及 基于 数
据 分 析 的 决策 方法 是 管理 者 必修 的 基本 功 。 过 去 那 种 单 赁 简单 的 槽 前 观察 和 判断 便 采 取 行 动 的
做 法 是 典型 的 作坊 式 与 经 验 式 做 法 ， 不 能 满足 现代 铝 电解 所 追求 的 精细 控制 的 要 求 。
1S.1.9 预防 为 主 ， 处 理 为 畏

在 电解 生产 中 ， 管 理 的 目的 绝 非 为 了 处 理 病 槽 ， 而 是 为 确保 电解 系列 能 在 最 佳 (标准 )
状态 下 稳定 运行 ， 取 得 最 佳 的 技术 与 经 济 指标 。

常常 遇 到 这 样 的 情况 : 一 些 人 对 电解 槽 的 基本 管理 不 感 兴趣 ， 却 卖力 地 研究 病 槽 处 理 ; 某

File: aluminum_industry_qa_benchmark/knowledge_qa_only/KQA_P8_textbook_qa/batches/full_textbook_ocr/ocr/B01/15_f472f00a/page-10.txt
一 一 一 一 15 馈 电 解 的 生产 管理 “185，
些 班组 当 槽 子平 稳 时 就 无 所 适 从 ， 似 乎 没有 病 槽 就 不 能 唤起 他 们 的 干劲 和 热情 。 诸 如 此 类 现
象 ， 反 映 了 部 分 管理 者 仍 有 轻视 预防 ， 看 重 事后 处 理 的 思想 。 不 预防 ， 只 处 理 ， 就 会 防 不 胜
防 ， 出 现 处 理 不 完 的 病 槽 。 这 样 ， 打 乱 正 常生 产 秩 序 和 管理 制度 ， 将 使 计划 落空 ， 队 伍 士 气 低
落 。 一 言 以 项 之 ， 有 百 害 而 无 一 利 。 使 病 槽 妙手 回春 是 技术 ， 但 使 大 批 槽 子 长 期 平衡 无 病 是 更
高 一 筹 的 技术 。

做 好 预防 工作 ， 首 先 要 保持 正确 而 平稳 的 技术 条 件 ; 其 次 要 确保 生产 设备 的 正常 运行 和 严
格 把 住 各 项 操作 质量 ; 并 且 还 需 提高 阳极 、 氧 化 铝 等 主要 原料 的 品质 。 另 外 ， 要 重视 模子 状态
的 解析 ， 研 究 槽 子 动向 ， 做 到 未 雨 绸 缀 ， 先 发 制 槽 ， 防 患 于 未 然 。

电解 生产 是 千 百 人 共同 劳动 的 作品 。 电 解 技术 是 众人 合作 的 技术 ， 唤 起 大 家 的 热情 ， 使 多
人 、 多 工种 都 朝 着 一 个 目标 去 做 ， 是 做 好 预防 工作 的 关键 所 在 ， 管 理 者 不 单 要 发 布 具体 的 工作
指示 ， 而 且 要 承担 起 鼓励 、 组 织 、 检 查 和 奖惩 的 职能 。

15.1.10 要 注意 先天 期 管理

幼儿 先天 不 足 ， 成 人 后 大 都 体弱多病 。 这 条 人 类 健康 的 规律 也 辐 样 适用 于 电解 模 。

模子 预 热 、 启 动 和 启动 后 期 管理 是 人 们 赋予 模子 走向 正常 平稳 生产 的 阶段 ， 也 是 模子 生命
周期 中 内 部 矛盾 最 为 激烈 的 时 期 。

这 个 时 期 ， 模 子 由 冷 变 热 ， 逐 步 达到 电解 温度 下 的 热平衡 。 这 个 时 期 ， 炭 衬 要 大 量 吸 收 碱
性 组 分 ， 内 部 各 种 材料 要 完成 热 和 化 学 因素 的 膨胀 和 相互 错 动 。 这 个 时 期 ， 权 内 侧 部 要 自然 发
育 形 成 一 定形 状 、 稳 定 而 难 迷 的 槽 帮 。 简 而 言 之 ， 要 形成 正常 档 所 必需 的 一 切 条 件 。

这 个 时 期 ， 操 作 不 好 可 能 出 现 铝 液 渗 人 内 衬 破坏 热 绝缘 ; 银 液 从 阴极 棒 孔 穿 出 形成 漏 铝 通
道 ; 槽 底 加 温 不 够 使 炭素 体 大 量 吸收 钠 而 潜伏 早期 破损 ， 或 在 槽 底 形成 顽固 结 壳 ; 电压 和 电解
质 组 成 调整 不 好 ， 形 成 的 模 帮 有 易 熔 ， 经 不 起 温度 的 波动 。

因此 ， 要 精心 对 竺 模子 的 预 热 、 启 动 和 启动 后 期 管理 。 创 造 良 好 的 先天 条 件 ， 今 后 模子 管
理 起 来 才 会 事半功倍 。
1S.1.11 仿生 分 析 思 想

发 育 正常 的 电解 槽 在 一 定 范围 内 具有 以 下 能 力 :

(1) 自 调 节能 力 ， 如 权 温 升 高 时 ， 模 帮 有 天 莫 散热 ， 阻 止 温度 上 升 ; 槽 温 降低 时 ， 槽 帮 增
厚 ， 阻 止 槽 温 下 降 ， 并 多 发 效应 提 温 。

(2) 自 供 料 能 力 ， 如 氧化 铝 浓度 下 降 ， 槽 帮 熔 化 阻止 浓度 下 降 ; 氧化 铝 过 饱和 时 便 沉淀 下
来 阻止 氧化 铝 过 饱和。

《3) 自 恒 流 能 力 ， 如 底 掌 稍微 突出 的 阳极 ， 电 流 走 得 多 ， 因 而 消耗 较 快 ， 一 段 时 间 后 ， 底
掌 到 同一 个 水 平 ， 电 流 分 布 趋 于 均 久 。

《4)》 自净 化 能 力 ， 如 效应 能 自动 清除 阳极 底 掌 下 的 谈 渣 ， 保 持 其 活性 ; 电解 质 中 的 炭 渣 能
自动 分 出 并 从 火 眼 喷 出 或 燃烧 掉 。

以 上 构成 了 槽 子 在 一 定 范围 内 的 自 平 衡 能 力 ， 仿 佛 模子 内 部 设置 有 若干 功能 微弱 的 控制 保
护 环 。 从 这 个 意义 上 讲 ， 电 解 过 程 与 生命 现象 似乎 有 着 异曲同工 之 妙 。

现场 人 员 常 把 电解 槽 视 为 一 个 实 实在 在 的 “活体 ”， 可 以 借鉴 人 体 适 应 恶劣 环境 的 能 力 ，
借鉴 人 们 熟悉 的 生命 现象 来 分 析 电 解 过 程 ， 使 复杂 问题 变 得 简单 而 形象 。

但 是 ， 熔 盐 电解 还 有 区 别 于 生命 现象 的 独 有 规律 ， 因 此 ， 仿 生 分 析 是 有 限 的 ， 特 别 是
对 深层 次 的 问题 的 讨论 上 。 因 此 ， 仿 生 分 析 法 只 能 定性 地 分 析 问 题 ， 而 不 能 定量 地 解决
