Repository: Q-shui/GraphRAG

# KQA-P8 教材知识问答

本目录是独立的教材来源候选集工程。首个OCR批次处理《现代铝电解》第29章印刷页457–464，形成16条新候选题；其中3条完成页面视觉复核，13条仍待逐页复核。

依据：教材PDF、页面图像和OCR文本（代码事实）。`TEXTBOOK_VERIFIED`只表示已完成本轮教材页面核对，不代表外部文献或专家批准。

运行：`python scripts/build_p8.py`，再运行 `python scripts/validate_p8.py`。

File: aluminum_industry_qa_benchmark/knowledge_qa_only/KQA_P8_textbook_qa/batches/full_textbook_ocr/ocr/B01/15_f472f00a/page-11.txt
' 186 第 二 篇 ” 铅 电解 生产 工程 技术 一
问题 。
1S.1.12 减少 变数 〈 变 量 ) 思想

人 类 分 析 复 杂事 物 ， 往 往 是 将 复杂 事物 化 简 ， 分 别 研究 其 中 两 三 个 变数 之 问 的 关系 ， 然 后
再 回 到 复杂 事物 中 去 ， 创 造 一 个 次 要 因素 不 变 或 少 变 的 环境 ， 用 调整 两 三 个 主要 因素 之 间 的 措
配方 法 去 支配 全 局 。

广义 地 讲 ， 电 解 技术 条 件 有 十 几 个， 其 中 起 主要 作用 也 有 五 六 个 。 实 践 中 ， 调 整 槽 平稳 时
不 能 对 它们 逐一 都 变 ， 只 能 固定 大 部 分 条 件 ， 只 调节 一 两 个 ， 看 出 结果 后 ， 再 次 调整 。 这 样 便
于 找 出 规律 ， 简 化 管理 和 分 析 难 度 。

现代 铝 电解 计算 机 控制 系统 无 论 硬件 和 软件 怎样 变化 ， 依 然 只 调节 一 两 个 主要 的 变数 ， 而
对 其 他 变数 则 要 求 现 场 创造 出 事先 约定 的 条 件 ， 即 不 变 的 、 固 定 的 技术 条 件 。

15.2 ”电解 槽 工艺 标准 〈 模 基准) 的 制定 与 管理

铝 电解 槽 的 工艺 标准 〈 模 基准 ) 规定 了 电解 槽 在 正常 运行 条 件 下 的 最 佳 工 艺 技术 条 件
(或 简称 技术 条 件 ) 或 技术 参数 。 其 中 最 重要 的 技术 条 件 有 : 电解 质 组 成 【摩尔 比 ) 、 电 解 质
温度 、 氧 化 铝 浓 度 、 效 应 系数 、 模 电压、 铝 液 高 度 、 电 解 质 高 度 等 ; 最 重要 的 技术 参数 有 : 设
定 电 压 、 基 准 下 料 间 隔 时 间 、 效 应 间隔 时 间 等 。
1S.2.1 最 佳 工艺 技术 条 件 的 制定

15.2.1.1 电解 质 温 度 、 过 热度 与 电解 质 组 成

电解 质 温度 是 电解 过 程 最 重要 的 工艺 参数 之 一 。 铝 业界 一 直 在 想方设法 降低 电解 质 温度 ，
因为 温度 降低 意味 着 电能 消耗 的 降低 ， 并 且 ， 研 究 表明 ， 降 低 电 解 质 温度 能 提高 电流 效率 。 众
多 研究 表明 ， 电 解 质 温度 每 降低 10% ， 电 流 效率 可 以 提高 1% ~2% 《但 前 提 是 降低 温度 不 带
来 其 他 工艺 条 件 的 恶化 ) 。

降低 电解 质 温 度 无 疑 通过 两 个 途径 : 降低 电解 质 过 热度 和 降低 电解 质 初 蝇 点 。

电解 质 过 热度 是 指 电解 质 温度 与 电解 质 的 初 晶 点 (或 称 熔点 、 初 而 温度 ) 之 差 。 电 解 质
温度 必须 高 出 熔点 若干 度 〈 如 10 ~ 15Y ) ， 也 就 是 说 ， 必 须 有 一 定 过 热度 ， 电 解 生产 才能 正常
进行 。 由 于 凝固 的 电解 质 是 不 导电 的 ， 过 热度 过 低 时 ， 电 解 槽 的 热平衡 稍 有 波动 (如 出 铝 、 换
阳极 等 人 工作 业 干 扰 、 槽 面 保温 料 变化 、 下 料 量变 化 等 引起 温度 波动 ) 就 会 引起 槽 况 出 现 很 大
的 波动 ， 如 电压 波动 ， 沉 淀 产 生 等 ， 使 电解 构 无 法 正常 运行 。 当 然 ， 过 热度 也 不 能 过 高 ， 过 高
会 影响 电流 效率 ， 并 加 大 能 量 消耗 。 至 于 要 保持 多 高 的 过 热度 合适 ， 要 看 电解 槽 操作 与 控制 的
平稳 程度 ， 以 前 全 靠 人 工 来 控制 下 料 和 调整 电压 的 电解 槽 ， 因 为 温度 波动 较 大 ， 所 以 过 热度 保
持 较 高 (20 ~25% ) 。 现 代 预 焙 槽 采用 点 式 下 料 器 实现 准 连续 的 下 料 ， 并 由 先进 控制 系统 精细
地 调节 电压 和 控制 下 料 过 程 ， 因 而 过 热度 可 以 保持 较 低 〈10 ~ 12Y ) ， 这 是 电流 效率 提高 的 重
要 原因 之 一 。

上 面 的 讨论 表明 ， 降 低 过 热度 的 程度 是 有 限 的 ， 因 为 现代 采用 点 式 下 料 和 计算 机 控制 系统
已 经 将 过 热度 降低 到 10Y ， 再 降 的 空间 不 大 。 因 此 ， 要 实现 较 大 幅度 的 降低 电解 质 温度 ， 就 必
须 设 法 降低 电解 质 初 晶 点 。

电解 质 初 晶 点 由 电解 质 的 组 成 所 决定 ， 例 如 正 冰晶 石 的 熔点 是 1008. 5S% 。 如 果 其 中 加 入 氧
化 馈 ， 使 氧化 铝 浓度 保持 在 5% ~ 10 旬 ， 则 对 应 的 熔点 降低 到 980 ~ 960% ， 相 应 地 ， 电 解 质 温
度 需要 保持 在 1000 ~ 980" 。 为 了 降低 初 晶 点 ， 人 们 研究 了 多 种 可 以 改进 电解 质 物 理化 学 性 质

File: aluminum_industry_qa_benchmark/knowledge_qa_only/KQA_P8_textbook_qa/batches/full_textbook_ocr/ocr/B01/15_f472f00a/page-12.txt
一 一 一 一 一 一 一， 1 铝 电解 的 生产 管理 “187，
(包括 降低 初 晶 点 ) 的 添加 剂 ， 这 导致 了 AIF, 、CaF: 、MgF: 、LiF 等 添加 剂 的 使 用 ， 使 现代 铝
电解 的 电解 质 初 唱 点 降低 到 了 950% 以 下 ， 相 应 地 ， 电 解 质 温度 降低 到 了 970% 以 下 。 特 别 是
添加 AlF, ， 实 质 就 是 降低 摩尔 比 ， 在 现代 大 型 预 烤 槽 上 得 到 了 广泛 应 用 。 目 前 ， 许 多 工厂 采用
了 2.1~2.2 的 摩尔 比 (相当 于 在 正 冰晶 石 中 加 入 14.7% ~12.7 色 的 AIFs ) ， 再 加 之 电解 质 中 还
含有 其 他 一 些 成 分 〈 如 来 自 氧化 铝 原 料 中 的 元 素 Ca 使 电解 质 中 自然 积累 了 约 5 色 的 Caf:) ， 使
电解 质 初 晶 点 降低 到 930 ~ 945% ， 相 应 地 ， 电 解 质 温度 降低 到 940 ~ 9601 。

我 们 知道 ， 电 解 质 组 成 的 改进 不 仅 通过 降低 电解 质 初 晶 点 《从 而 降低 电解 质 温度 ) 来 提
高 电流 效率 ， 而 且 还 能 通过 改善 电解 质 的 其 他 理化 性 能 直接 对 电流 效率 或 能 耗 指 标 产生 有 益 的
作用 ， 因 此 许多 铝 厂 总 是 把 调整 电解 质 组 成 (并 相应 地 调整 其 他 技术 条 件 ) 作为 提高 自己 的
技术 经 济 指标 的 主要 手段 之 一 ， 但 不 同 企业 采取 了 不 同 的 做 法 ， 例 如 我 国 近年 有 下 列 几 种 做
法 :

(1) 第 一 类 做 法 是 尽 可 能 地 降低 摩尔 比 (采用 2.0~2.1 的 摩尔 比 ) ， 并 相应 地 降低 电解
质 温度 ， 将 正常 电解 质 控 制 到 935 ~ 945% 。 但 维持 这 样 的 技术 条 件 的 难度 非常 天， 一 方面 是 对
下 料 控制 要 求 高 ， 容 易 出 现 沉 淀 或 效应 过 多 的 问题 ; 另 一 方面 是 电解 质 电 阻 率 增 大 ， 使 工作 电
压 的 降低 受到 了 限制 。 此 外 ， 过 低 的 摩尔 比 被 怀疑 是 槽 寿命 降低 的 一 个 原因 ， 理 由 是 增 大 了
AlC; 的 溶解 损失 ， 致 使 阴极 和 内 衬 的 腐蚀 增 大 。

(2) 第 二 类 做 法 是 ， 摩 尔 比 保持 在 2.3 ~2.5 范围 ， 不 追求 摩尔 比 和 槽 温 的 继续 降低 ， 也
基本 不 考虑 除 氟 化 铝 以 外 的 其 他 添加 剂 ， 但 强调 保持 合适 的 〈 较 低 的 ) 电解 质 过 热度 。 采 用
此 做 法 的 人 认为 ， 对 于 现代 物理 场 设计 (特别 是 磁场 补偿 设计 ) 优良 的 大 型 槽 〈 尤 其 是 特大
型 槽 ) ， 其 电解 质 温度 对 电流 效率 的 影响 不 是 很 显著 ， 倒 是 电解 槽 的 稳定 性 对 电流 效率 的 影响
更 加 显著 ， 因 此 通过 保持 较 高 的 电解 质 初 晶 温 度 〈 而 不 是 通过 提高 过 热度 ) 来 保持 较 高 柳 温
(955 ~ 965%C ) ， 可 以 保持 电解 槽 有 较 好 的 稳定 性 和 自 平 衡 性 能 ， 不 仅 一 样 能 获得 高 电流 效率 ，
而 且 槽 子 更 好 管理 。 这 种 做 法 在 我 国 的 确 有 成 功 的 实例 。

(3) 第 三 类 做 法 是 ， 重 新 对 使 用 所 化 铂 和 (或 ) 氟 化 锂 添加 剂 发 生 了 兴趣 。 这 些 添 加 剂
与 氛 化 铝 有 共同 的 优点 ， 最 突出 的 共同 优点 是 降低 初 晶 温度 ( 按 添加 同样 质量 分 数 计 ， 添 加 剂
降低 初 唱 温 度 的 效果 顺序 是 LiF > MgF: > CaF: > AIF;)。 但 也 有 同样 的 缺点 ， 最 突出 的 共同 缺
点 是 降低 氧化 银 的 溶解 度 〈 按 添加 同样 质量 分 数 计 ， 添 加 剂 降 低 溶解 度 的 效果 顺序 是 LiF >
AIF, > MgF: > Caf:) 。 人 们 之 所 以 在 这 几 种 添加 剂 的 选择 上 不 断 “ 播 摆 ” ， 主 要 是 因为 这 几 种
添加 剂 具有 以 下 不 同 特性 ” ;

1) 氯化镁 和 和 氛 化 钙 是 一 种 矿 化 剂 ， 能 促进 边 部 结 壳 生长 ， 但 所 化 铝 和 氟 化 刍 不 具有 这 一
特性 。

2) 氛 化 铂 和 氟 化 钙 能 增 大 电解 质 与 谈 间 界面 张力 ， 因 而 能 降低 电解 质 在 阴极 炭 块 中 的 渗
透 ， 有 利于 提高 槽 寿命 ， 而 氟 化 馈 与 之 正好 相反 。

3) 氟 化 铂 和 氟 化 钙 增 大 电解 质 黏 度 和 密度 ， 因 而 不 利于 炭 酒 分 离 和 铝 珠 与 电解 质 分 离
(有 损 电流 效率 ) ， 而 所 化 铝 和 氟 化 锂 则 与 之 正好 相反 。

4) 氟 化 锂 、 氟 化 镁 和 和 氛 化 钙 不 仅 降低 氧化 铝 深 解 度 ， 而 且 还 直接 降低 氧化 铝 溶解 速度 ，
而 所 化 铝 对 氧化 铝 溶解 速度 没有 直接 影响 (只 是 通过 降低 电解 质 温度 而 间接 影响 氧化 铅 溢 解 速
度 ) 。

5) 氟 化 锂 具有 其 他 几 种 添加 剂 所 不 具备 的 优点 ， 那 就 是 能 提高 电解 质 电 导 率 ， 因 此 常用
于 强化 电流 ， 或 者 电价 昂贵 的 地 区 用 于 降低 槽 电压 。 但 它 也 有 其 “独特 ”的 缺点 ， 那 就 是 价格
昂贵 。

File: aluminum_industry_qa_benchmark/knowledge_qa_only/KQA_P8_textbook_qa/batches/full_textbook_ocr/ocr/B01/15_f472f00a/page-13.txt
. 188 ， 第 二 篇 铅 电 解 生产 工程 技术 一，

由 于 上 述 添 加 剂 具 有 共同 特点 (都 降低 初 晶 温度 、 降 低 氧化 铝 溶解 度 ) ， 因 此 电解 质 中 这
些 添加 剂 的 总 含量 是 有 限 的 〈 特 别 是 氟 化 钙 的 自然 积累 已 达到 了 5 多 左右 ， 因 此 非 启动 槽 一 般
不 添加 ， 但 采用 相近 性 质 的 添加 剂 ， 如 所 化 镁 时 ， 要 考虑 这 一 因素 ) ， 这 就 是 说 ， 必 须 对 添加
剂 有 所 取舍 或 按 一 定 的 比例 搭配。 例如 添加 了 氟 化 镁 (2% ~3.5% ) 和 【或 ) 所 化 锂 (1.5%%
~2.5% ) 后 ， 摩 尔 比 一 般 不 能 降低 到 2.4 以 下 。

从 锅 电 解 100 多 年 的 历史 来 看 ， 电 解 质 组 成 的 演变 是 渐进 的 ， 常 常 是 一 种 组 成 风行 一 时 ，
随后 逐步 改 成 另外 一 种 组 成 ， 而 原先 的 组 成 依旧 为 许多 工厂 所 采用 。 所 以 在 同一 时 期 肉 ， 各 个
工厂 采用 怎样 的 电解 质 组 成 〈《 多 大 的 摩尔 比 ) 及 温度 ， 要 视 各 厂 的 电解 槽 类 型 、 所 采用 的 加
料 方式 、 所 用 的 氧化 馈 品 种 和 来 源 、 烟 气 净 化 方式 与 水 平 、 操 作 设 备 和 自动 控制 系统 的 自动 化
程度 与 水 平 、 作 业 人 员 的 观念 与 操作 水 平等 多 方面 因素 而 定 。

最 后 顺便 指出 ， 尽 管 大 幅度 降低 槽 温 遇 到 了 困难 ， 但 低温 铝 电解 依然 是 铝 工 业 追 求 的 目
标 。 因 为 铝 的 熔点 是 660Y ， 要 得 到 流体 铝 ， 电 解 温 度 只 要 达到 800 ~ 850% 即 可 ， 大 约 高 出 铝
的 熔点 150 ~ 180% 。 要 实现 如 此 低 的 电解 温度 ， 可 能 需要 对 现行 电解 工艺 〈 包 括 铅 电 解 质 体
系 、 电 极 材料 以 及 电解 模 结 构 ) 进行 重大 变革 ， 和 否则 降低 电解 质 混 度 与 保持 合适 的 氧化 铝 浓 度
和 合适 的 极 距 〈 模 电压) 之 间 的 矛盾 十 分 突出 。

15.2.1.2 氧化 铝 浓 度

对 电解 质 中 氧化 铝 浓度 进行 严格 控制 的 要 求 是 伴随 着 低温 、 低 摩尔 比 以 及 低 效 应 系数 的 要
求 而 产生 的 。

众所周知 ， 当 氧化 铝 浓 度 低 于 效应 临界 浓度 〈 一 般 在 1% 左右 ) 时 ， 会 发 生 阳 极 效 应 ， 导
致 物料 平衡 被 打破 ; 当 氧 化 铝 浓 度 达 到 饱和 浓度 时 ， 继 续 下 料 便 会 造成 沉淀 ， 或 者 氧化 铝 以 固
体形 式 悬 浮 在 电解 质 中 ， 也 导致 物料 平衡 被 打破 。 随 着 氧化 铝 浓度 向 亿 和 浓度 靠近 ， 产 生 沉 演
的 机 会 便 会 增 大 ， 因 为 一 方面 氧化 铝 的 溶解 速度 随 着 之 变 小 ; 另 一 方面 电解 质 的 “容纳 能 力 ”
变 小 ， 雁 易 出 现 局 部 电解 质 中 氧化 铝 浓度 达到 饱和 ， 例 如 当 从 某 一 局 部 〈 如 下 料 点 ) 加 和 的
氧化 铝 原料 未 及 时 分 散 开 时 ， 该 局 部 的 电解 质 中 氧化 铝 浓度 达到 过 饱和 ， 导 致 沉 淀 产 生 。 考 虑
到 上 述 原 因 ， 氧 化 铝 浓度 一 般 控制 在 显著 低 于 饱和 浓度 的 区 域 。 摩 尔 比 降低 以 及 由 此 引起 的 电
解 质 温度 降低 ， 都 会 引起 氧化 铝 饱和 浓度 降低 。 例 如 ， 当 摩尔 比 为 2. 35、 电 解 质 温度 为 945 忆
时 ， 氧 化 铝 饱 和 浓度 仅 为 7% ， 在 这 样 的 条 件 下 ， 要 实现 既 不 产生 效应 ， 又 不 产生 沉淀 ， 一 般
认为 需要 将 氧化 铝 浓度 控制 在 1. 5% ~3.5% 的 区 域内 。 要 在 如 此 窑 的 范围 内 控制 氧化 铝 浓度 ，
就 必须 有 先进 的 控制 系统 ， 而 我 国 从 20 世纪 90 年 代 以 来 逐步 发 展 起 来 的 智能 控制 系统 基本 满
足 了 低 摩 尔 比 操作 对 氧化 铝 浓 度 控 制 的 要 求 。

将 氧化 馈 浓 度 控 制 在 较 低 的 范围 也 正好 满足 了 现代 各 种 氧化 铝 浓度 榨 制 技术 〈 或 称 按 需 下
料 控制 技术 ) 的 要 求 ， 因 为 这 些 控制 技术 都 需要 通过 分 析 下 料 束 率 变化 〈 即 氧化 铝 浓度 变化 )
所 引起 的 槽 电阻 变化 来 获得 氧化 铝 浓度 信息 〈 详 见 第 24 章 ) ， 当 在 低 浓 度 区 时 ， 槽 电阻 对 氧化
铅 浓 度 的 变化 反映 敏感 ， 因 此 将 氧化 铝 浓度 控制 在 较 低 区 间 (如 1.5% ~3.5% ) 有 利于 获得
较 好 的 控制 效果 。

综 上 所 述 ， 无 论 是 从 现代 低 摩 尔 比 型 工艺 技术 条 件 考 虑 ， 还 是 从 现代 氧化 铝 浓度 控制 技术
考虑 ， 都 需要 采用 较 低 的 氧化 铝 浓度 ， 但 采用 低 浓 度 并 非 从 氧化 铝 浓度 与 电流 效率 的 直接 关系
出 发 来 考虑 的 ， 因 为 关于 氧化 铝 浓度 与 电流 效率 的 直接 关系 的 研究 并 无 定论 ”5 ， 有 的 研究 认为
提高 氧化 铝 浓度 可 提高 电流 效率 ; 有 的 研究 (尤其 是 大 型 预 焙 槽 的 工业 试验 研究 ) 则 得 出 降
低 氧 化 铝 浓度 可 提高 电流 效率 的 结论 ， 还 有 的 研究 者 得 出 电流 效率 与 氧化 馈 浓 度 的 理论 关系 曲
线 是 一 条 “0U” 形 曲线 的 结论 ， 即 在 中 等 浓度 区 电流 效率 最 低 。 但 是 ， 若 单纯 从 节约 能 耗 的 观

File: aluminum_industry_qa_benchmark/knowledge_qa_only/KQA_P8_textbook_qa/batches/full_textbook_ocr/ocr/B01/15_f472f00a/page-14.txt
一 一 15 馈 电解 的 生产 管理 :189，
点 来 看 ， 氧 化 铝 浓度 在 中 等 浓度 区 对 降低 槽 电压 是 有 利 的 ， 因 为 槽 电压 与 氧化 铝 浓度 的 关系 曲
线 也 是 一 个 U 形 曲 线 ， 在 中 等 浓度 区 存在 一 个 使 槽 电压 为 最 小 值 的 浓度 值 〈 例 如 摩尔 比 为
2.3 ~2.6 的 酸性 电解 质 ， 最 小 点 在 3. 5% ~4. 0% 之 间 ) ， 高 于 或 低 于 该 浓度 值 槽 电压 均 会 升 高 ，
因而 对 能 耗 指 标 不 利 。 当 然 ， 通 过 降低 极 臣 可 压制 槽 电压 因为 浓度 过 低 (或 过 高 ) 所 导致 的
升 高 ， 但 显然 极 蝶 的 降低 对 电解 槽 的 稳定 运行 和 电流 效率 指标 不 利 。 因 此 ， 我 们 认为 ， 管 理 者
不 要 机 械 地 从 氧化 铝 浓度 化 验 值 出 发 追求 “ 低 浓度 运行 ”， 而 重 在 看 浓度 控制 的 效果 ， 若 一 种
浓度 控制 程序 能 确保 槽 况 稳定 、 无 沉淀 且 效 应 系数 满足 要 求 、 给 定 的 工艺 技术 条 件 能 平稳 保
持 ， 便 说 明 它 是 成 功 的。

15.2.1.3 效应 系数 与 效应 持续 时 间

现代 铝 电 解 工艺 希望 效应 系数 越 低 越 好 ， 因 为 效应 发 生 会 导致 模 电 压 高 达 30 ~50Y 直到 效
应 熄灭 ， 引 起 槽 温 急剧 升 高 ， 能 量 损失 和 铝 损失 严重 ， 特 别 是 效应 期 间 产生 大 量 的 严重 破坏 大
气 臭氧 层 的 碳 氟 化 合 物 气体 ， 所 以 受到 现代 环保 政策 的 严格 控制 。 因 此 ， 现 代 电 解 工艺 要 求 效
应 系数 在 0. 3 以 下 。 西 方 发 达 国家 的 铝 厂 由 于 受到 环保 政策 的 控制 ， 要 求 效 应 系数 在 0.1 以
下 ， 先 进 生 产 系列 的 效应 系数 控制 在 0. 05 次 /( 槽 .d) 以下， 同时 尽 可 能 地 降低 效应 的 持续 时
间 〈 借 助 控制 系统 的 自动 快速 熄灭 效应 功能 ， 使 效应 持续 时 间 仅 为 数 十 秒 ) 。

效应 系数 大 小 不 仅 取决 于 氧化 铝 浓度 控制 的 好 坏 ， 而 且 还 受热 平衡 控制 的 好 坏 和 阳极 质量
好 坏 的 影响 。 我 国 大 型 预 焙 槽 随 着 自控 技术 和 阳极 质量 的 改进 ， 效 应 系数 可 以 控制 到 0.3 以
下 ， 规 定 效应 的 持续 时 间 一 般 为 3 ~5min。

传统 电解 工艺 保持 较 高 的 效应 系数 (1.0 左右 ) ， 这 一 方面 是 受过 去 自控 技术 和 阳极 质量
等 因素 的 限制 ， 另 一 方面 是 基于 对 效应 的 认识 。 传 统 观念 认为 ， 效 应 虽然 对 电解 档 有 上 述 不 利
影响 ， 但 也 有 好 的 一 面 : 首先 ， 效 应 发 生 是 氧化 铝 浓 度 达 到 低 限 的 标志 ， 利 用 它 可 校正 电解 模
的 物料 平衡 ， 消 除 电解 槽 中 可 能 产生 的 沉淀 〈 这 一 点 对 过 去 采用 人 工 下 料 方式 或 无 先进 控制 系
统 的 电解 生产 系列 而 言 ， 是 控制 物料 平衡 的 有 效 手 段 ) ; 其次， 利用 效应 发 生 时 阳极 底 掌 下 的
炭 渣 容易 排出 的 特点 ， 可 起 到 清理 阳极 底 掌 的 目的 。 随 着 现代 工艺 技术 的 改进 和 操作 观念 的 更
新 ， 电 能 价格 的 高 涨 ， 特 别 是 随 着 环保 要 求 的 严格 ， 效 应 的 弊 大 于 利 的 观点 已 普遍 为 人 们 接
受 ， 尽 可 能 地 噬 低 效应 系数 和 效应 持续 时 间 正 成 为 我 国 锅 业 界 的 共识 。

1S$.2.1.4 极 焉

极 蝶 是 指 铝 电解 槽 阳极 底部 〈 阳 极 底 掌 ) 到 阴极 铝 液 镜面 〈 即 铝 液 与 电解 质 的 界面 ) 之
间 的 距离 ， 简 而 言 之 ， 就 是 电解 槽 阴 、 阳 两 极 之 间 的 臣 离 。 它 既是 电解 过 程 中 的 电化 学 反应 区
域 ， 又 是 维持 电解 温度 的 热源 中 心 。 铝 电解 槽 只 有 保持 一 定 的 极 上 距 才能 正常 生产 。 正 常生 产 过
程 的 极 臣 一 般 在 4 ~S$em 之 间 。 预 焙 槽 的 极 距 一 般 比 自 焙 模 稍 高 ， 因 为 预 焙 梢 的 阳极 块 数目 多 ，
很 难 使 每 块 阳 极 都 保持 在 同一 极 距 。 同 时 也 不 应 有 极 距 过 低 的 炭 块 ， 这 会 引起 电流 分 布 不 均 ，
造成 局 部 过 热 、 电 压 摆动 、 阳 极 掉 块 、 降 低 电 流 效 率 。 由 于 出 现 这 种 问题 的 电解 槽 会 表现 出 电
压 摆动 ， 因 此 检测 阳极 电流 密度 分 布 〈 及 各 阳极 块 的 电流 分 布 的 大 小 ) 可 以 找 出 极 距 过 低 的
放 块 。

由 于 改变 极 距 便 改 变 了 阴 、 阳 两 极 间 电 解 质 的 电阻 ， 于 是 便 改变 了 极 间 电 解 质 的 电压 降 。
极 距 改变 lmmn， 引 起 槽 电压 变化 约 30 ~40mV， 这 是 非常 显著 的 。 因 此 ， 调 整 极 距 是 调整 槽 电
压 的 主要 手段 。 生 产 中 所 指 的 槽 电压 调节 指 通过 调整 极 距 来 改变 槽 电压。 这 便 是 生产 中 常 把 极
距 调节 与 槽 电压 调节 两 个 概念 等 同 起 来 的 原因 。

提高 极 距 一 方面 能 减少 铝 在 电解 质 中 的 洲 解 损失 ， 因 而 对 提高 电流 效率 有 利 ; 另 一 方面 因
为 增 大 电解 质 压 降 而 升 高 槽 电压 ， 而 对 降低 能 耗 指标 不 利 。 因 此 ， 生 产 中 有 一 个 如 何 选择 最 佳

File: aluminum_industry_qa_benchmark/knowledge_qa_only/KQA_P8_textbook_qa/batches/full_textbook_ocr/ocr/B01/15_f472f00a/page-15.txt
, 190. 第 二 篇 ” 银 电 解 生 产 工 程 技术 一
极 恕 的 问题 。 研 究 表明 ， 当 极 距 低 于 4. 5em 时 ， 提 高 极 距 对 电流 效率 的 作用 非常 明显 ， 并 且 提
高 电流 效率 对 降低 能 耗 的 作用 大 于 槽 电压 升 高 对 能 耗 的 不 利 作用 。 反 之 ， 若 极 蝶 高 于 4 5cm，
则 极 距 升 高 对 电流 效率 的 作用 逐渐 变 得 不 明显 ， 因 而 提高 电流 效率 带 来 的 好 处 不 能 抵消 升 高 模
电压 〈 因 而 升 高 槽 温 ) 所 带 来 的 坏处 。

基于 上 述 分 析 可 知 ， 极 距 调节 (或 槽 电压 调节 ) 需 兼 顾 两 个 目的 : 一 是 维持 足够 高 的 极
距 ; 二 是 维持 合适 的 槽 电压 从 而 维持 合适 的 能 量 收入 (最终 维 持 电解 楷 的 能 量 平衡 ) 。 工 业 现
场 一 般 不 检测 极 距 ， 也 不 设 定 极 距 的 基准 值 ， 而 是 通过 设 定 最 佳 电压 值 来 保证 极 距 足 够 高 。 此
外 ， 电 阻 针 振 与 摆动 判别 标准 的 设 定 也 很 重要 ， 因 为 电阻 的 稳定 性 好 坏 能 反映 极 距 的 设置 是 否
足够 高 。

15.2.1.5 槽 电压 及 槽 平均 电压

关于 槽 电压 的 内 涵 将 在 19. 2 节 中 讨论 。 槽 电压 管理 涉及 到 下 列 4 种 不 同 含义 的 电压 :

(1) 目标 电压 。 是 为 对 电压 施行 目标 管理 而 设 定 的 一 个 指标 。 每 月 未 由 管理 者 根据 档 子 运
行 及 操作 情况 而 确定 ， 是 争取 通过 努力 可 望 达 到 的 目标 值 。

(2) 工作 电压 (或 称 净 电压 ) 。 是 指 电解 槽 的 进 电 端 与 出 电 端 之 间 的 电压 降 ， 也 是 模 榨 机
实际 控制 的 槽 电压 ， 它 由 反 电动 势 (包括 理论 分 解 电压 和 阴 、 阳 极 过 电位 ) 、 电 解 质 电压 降 、
阳极 电压 降 、 阴 极 电压 降 〈 炉 底 电压 降 ) 、 槽 母线 电压 降 几 个 部 分 构成 。 它 不 包括 效应 电压 分
摊 值 。

(3) 全 电压 。 是 工作 电压 与 效应 分 摊 电 压 之 和 。

(4) 设 定 电 压 。 是 管理 者 给 每 台电 解 槽 的 槽 控 机 设 定 的 工作 电压 控制 目标 ， 换 言 之 ， 模 控
机 【计算 机 ) 以 设 定 电压 为 目标 来 控制 工作 电压 。 工 作 电压 与 设 定 电压 的 差 值 反 映 了 现场 是
否 存在 异常 电压 ， 差 值 在 0 ~0. 03V 内 说 明 电压 控制 良好 。

槽 平均 电压 。 在 一 些 控制 系统 中 ， 全 电压 的 日 平均 值 常 被 称 为 日 平均 电压 ， 或 简称 平均 电
压 。 有 些 企业 则 将 平均 电压 定义 为 : 槽 工作 电压 的 日 平均 值 + 槽 外 母线 (主要 是 从 整流 车 间 到
电解 车 间 的 连接 母线 和 穿越 电解 车 间 过 道 的 连接 母线 ) 上 的 电压 降 (日 平均 值 ) + 阳极 效应
的 分 摊 电 压 〈 日 分 摊 ) 。 有 些 企业 则 从 计算 能 耗 的 角度 ， 将 平均 电压 (或 称 统计 平均 电压 ) 定
义 为 :

了 了 对 二 电压 = 下 人 时 十 了 了 公用 三 纯 拓 十 站 入 梢 分 扒 十 下 东明 部 分 一 下 通用 启动 并 电压
式 中 ，Jaaaam 指 整流 所 到 厂房 内 第 一 台 槽 立柱 母线 ， 最 后 一 台 槽 周 母线 汇集 点 到 整流 所 、 厂
房 内 各 区 之 间 连 接 母 线 以 及 厂房 之 间 连 接 母线 所 消耗 的 电压 降 在 系列 生产 档 上 的 分 摊 值 ;
ywaaa 指 系列 内 停 模 母 线 所 消耗 的 电压 值 在 系列 生产 槽 上 的 分 摊 值 。

统计 部 门 根据 整流 所 和 电解 计算 机 室 分 别 得 到 总 电压 ， 求 出 一 个 比值 ， 即 Tamkaa/
Ps ， 也 称 黑 电压 系数 。 车 间 、 厂 房 、 区 用 Jer 值 怨 上 此 系数 ， 得 到 统计 平均 电压 值 ，
据 此 把 握 辖区 内 的 平均 电压 指标 。

工厂 管理 者 在 制定 各 类 电压 基准 时 应 掌握 模 电 压 与 其 他 工艺 技术 条 件 及 技术 经 济 指标 之 间
的 辩证 关系 ， 把 握 一 些 重要 理念 ， 例 如 :

(1) 电解 质 组 成 的 变化 对 工作 电压 的 影响 。 例 如 ， 降 低 摩尔 比 或 添加 氮 化 镁 、 氟 化 钙 不 仅
直接 导致 电解 质 的 电导 率 降 低 ， 而 且 通 过 降低 电解 质 混 度 和 降低 氧化 铅 浓度 工作 区 域 间接 导致
电解 质 电 导 率 下 降 。 而 电解 质 电 导 率 的 降低 导致 同等 极 距 下 电解 槽 的 工作 电压 升 高 。 针 对 大 型
预 焙 槽 进行 理论 计算 表明 ， 若 要 保持 极 虐 不 变 ， 则 摩尔 比 每 降低 0. 1， 设 定 工作 电压 应 提高 约
50mv。 因 此 ， 若 摩尔 比 在 2.6 时 的 工作 电压 为 4.0VY， 则 当 摩 尔 比 调整 为 2. 3 时 ， 设 定 工作 电

File: aluminum_industry_qa_benchmark/knowledge_qa_only/KQA_P8_textbook_qa/batches/full_textbook_ocr/ocr/B01/15_f472f00a/page-16.txt
-一 1415 铝 电 解 的 生产 管理 191，
压 应 调整 为 4. 1$V 方 可 保持 极 距 不 缩小 。 因 此 ， 摩 尔 比 降低 后 ， 往往 使 铝 电 解 操 作者 面临 两 种
选择 ， 要 么 降低 极 距 维持 槽 电压 不 变 ， 要 人 么 维持 极 距 不 变 ， 让 槽 电压 升 高 。 前 种 做 法 可 能 导致
极 距 不 够 ， 槽 电压 摆动 ， 抵 消 了 降低 槽 温带 来 的 好 处 ; 后 种 做 法 可 能 因 电 压 升 高 而 看 不 到 降低
槽 温 对 电能 消耗 指标 带 来 的 好 处 ， 并 且 如 果 电 压 升 高 过 多 的 话 ， 还 可 能 因 能 量 收 入 增加 过 多 ，
使 降低 槽 温 的 目的 事实 上 无 法 实现 ， 或 者 会 发 现 档 温 虽然 降低 了 ， 但 槽 膛 却 化 空 了 (因为 热 收
入 增多 ， 必 定 需 要 热 支出 相应 增多 ， 才 能 维持 电解 槽 的 能 量 平衡 ) 。 基 于 上 述 原 因 ， 管 理 者 在
制定 设 定 电压 标准 时 一 般 采 取 折 中 的 方案 ， 即 降低 摩尔 比 的 同时 ， 适 当 提高 槽 电压 设 定 值 ， 提
高 的 幅度 不 一 定 达到 能 维持 极 距 不 变 的 程度 ， 而 是 允许 极 距 适当 降低 ， 只 要 槽 电压 不 发 生 明 显
波动 即 可 。 这 个 度 如 何 把 握 ， 需 要 管理 者 在 生产 实践 中 去 探索 。

(2) 从 节约 电解 能 耗 的 角度 出 发 ， 应 尽量 挖掘 降低 槽 电压 的 潜力 ， 但 不 能 简单 地 采取 降低
槽 控 机 中 设 定 电压 的 做 法 。 在 工作 电压 的 各 项 构成 没有 变化 的 情况 下 ， 改 变 设 定 电压 意味 着 改
变 极 距 。 而 若 极 距 降低 影响 了 电流 效率 ， 则 可 能 反而 升 高 了 电能 消耗 。 从 直流 电 耗 的 计算 公
式 : 直流 电 耗 = 2980 x 槽 电压 〈V) /电流 效率 〈 旬 ) ， 可 以 计算 出 ， 如 果 槽 电压 从 4. 15V 降
低 到 4.11V 导致 电流 效率 从 94 色 降低 到 93% ， 则 不 仅 损失 了 19%5 的 电流 效率 ， 而 且 吨 铝 直流 电
耗 还 升 高 了 约 13KkW.h。 因 此 要 慎 用 依靠 降低 极 距 〈 即 降低 设 定 电压 ) 来 降低 村 电 压 的 手段 。

(3) 除 降 低 极 距 以 外 的 任何 其 他 降低 槽 电压 的 技术 措施 都 是 既 对 降低 能 耗 有 利 ， 又 对 提
高 电流 效率 有 利 ， 因 此 应 尽力 而 为 。 例 如 ， 如 果 阳 极 电压 降 或 阴极 电压 降 能 降低 30mV， 那 么
将 设 定 电压 隆 低 30mV 就 不 需要 降低 极 距 ， 即 使 出 于 热平衡 的 考虑 不 降低 设 定 电 压 ， 也 意味 着
“节省 ”下 来 的 30mV“ 素 献 ” 给 了 电解 质 电 压 降 ， 因 而 极 距 一 定 升 高 了 ( 升 高 lmm 左右 ) ，
这 全 “ 一 丁点 ”的 极 距 升 高 看 似 无 益 ， 但 对 于 稳定 性 处 于 “临界 状态 ”的 电解 模 却 非常 重要 。
稳定 性 处 于 “临界 状态 ”是 指 当 电解 槽 的 工作 电压 低 于 某 一 “临界 值 ” 时 ， 权 电压 便 剧 烈 波
动 ， 而 只 要 工作 电压 提高 20 ~40mVy (意味 着 极 距 提高 “一 丁点 ") ， 槽 电压 便 稳定 了 。 对 此 ，
笔者 曾 提出 了 一 个 “有 效 极 距 ” 的 概念 。 当 电解 槽 稳定 性 很 差 时 ， 即 使 电解 槽 的 平均 极 距 很
高 ， 熔 体 的 波动 实际 上 造成 电解 权 的 “有 效 极 工 ”很 低 ; 而 当 电 解 槽 的 平均 极 距 升 高 “一 丁
点 ”能 使 电解 槽 的 稳定 性 显著 改善 时 ， 相 当 于 “有 效 极 距 ”大 幅 增加 ， 因 此 将 对 电流 效率 的
提高 产生 显著 的 效果 。 因 此 ， 工 厂 要 对 槽 电压 的 各 项 构成 〈 阳 极 压 降 、 阴 极 压 降 、 各 导电 部 件
各 连接 处 的 接触 电阻 等 ) 分 别 制定 明确 的 定期 检测 与 分 析 的 规程 与 作业 标准 ， 并 制定 具体 的 分
项 考核 目标 。

15.2. 1.6 所 液 高 度

现代 预 焙 槽 的 铝 液 高 度 一 般 在 15 ~ 22cm 之 间 。 电 解 槽 内 保持 合适 高 度 的 铝 液 对 于 电解 模
的 正常 运行 具有 重要 意义 :

首先 ， 电 解 槽 内 必须 有 一 层 铝 液 作 为 电解 槽 的 阴极 。 因 为 在 电解 槽 内 ， 电 解 质 中 负离子 放
电 成 为 金属 铝 的 反应 是 在 铝 液 镜面 上 进行 的 ， 而 不 是 在 阴极 炭 块 的 表面 进行 的 。 也 就 是 说 ， 电
解 槽 真正 的 阴极 是 铝 ， 而 不 是 阴极 炭 块 。 这 便 是 为 什么 电解 槽 启动 的 时 候 要 向 电解 槽 中 灌 铅 的
原因 。

其 次 ， 电 解 模 内 需要 一 定 高 度 的 铝 液 保护 阴极 炭 块 和 均匀 槽 底 电流 。 由 于 金属 铝 液 与
谈 阴 极 材料 表面 的 润 湿性 很 差 ， 为 了 不 使 党 阴 极 表 面 暴 露 于 电解 质 中 ， 电 解 槽 中 不 得 不
保持 一 定 高 度 的 铝 液 。 如 果 铝 直接 在 阴极 迪 块 上 析出 ， 还 会 腐蚀 阴极 炭 块 。 此 外 ， 还 需
考虑 到 电解 槽 随 槽 龄 增长 而 出 现 槽 底 变形 ， 铝 液 能 填 平 槽 底 坑 洼 不 平 之 处 ， 使 电流 比较
均匀 地 通过 槽 底 。

电解 槽 内 需要 有 足够 高 度 的 铝 液 才能 保持 电解 构 中 铝 液 的 稳定 《进而 保持 槽 电压 稳定 ) 。

File: aluminum_industry_qa_benchmark/knowledge_qa_only/KQA_P8_textbook_qa/batches/full_textbook_ocr/ocr/B01/15_f472f00a/page-17.txt
“192. 第 二 篇 ” 铝 电解 生产 工程 技术 一，
若 单 从 保护 阴极 炭 块 和 均匀 槽 底 电 流 的 目的 考虑 ， 就 没有 必要 保持 20cm 左右 的 铝 液 高 度 ， 保
持 如 此 高 的 钢 液 的 更 重要 原因 是 ， 铝 液 在 电磁 力 的 作用 下 发 生 运动 并 导致 铝 液 与 电解 质 界面 的
变形 ， 并 且 铝 液 高 度 越 低 ， 锅 波 运 动 越 强 烈 。 现 代 铝 电解 槽 的 电磁 场 平 衡 设计 得 较 好 ， 已 能 实
现 将 铝 液 高 度 降低 到 15em 左右 ， 但 继续 降低 仍然 克服 不 了 铝 液 波 动 、 槽 子 稳定 性 差 的 问题 。

再 者 ， 保 持 适量 的 银 液 是 保持 良好 热平衡 的 重要 基础 。 由 于 银 液 是 热 的 良好 导体 ， 因 此 能
起 到 均衡 槽 内 温度 的 作用 。 特 别 是 ， 阳 极 中 央 部 位 多 余 的 热量 可 通过 这 层 良 好 导体 输送 到 阳极
四 周 ， 从 而 使 槽 内 各 部 分 铝 液 温度 趋 于 均匀 。 调 整 档 内 铝 量 可 起 到 调整 热平衡 的 作用 ， 提 高 铝
液 高 度 可 增 大 模子 的 散热 量 ， 有 利于 降低 槽 温 ;， 相反 ， 降 低 铝 液 高 度 可 减 小 模子 的 散热 量 ， 有
利于 提高 槽 温 。 现 场 作 业 人 员 常 利用 这 一 特性 来 调整 电解 槽 的 热平衡 ， 但 属于 不 得 已 而 为 之 的
措施 。 正 常情 况 下 应 该 尽量 保持 电解 槽 的 工艺 技术 条 件 稳定 。

铝 液 过 低 与 过 高 会 带 来 问题 。 铝 液 过 低 带 来 的 主要 问题 是 ， 槽 电压 波动 ,电解 槽 不 稳定 ，
不 利于 槽 内 热量 的 均匀 与 及 时 朴 散 ， 槽 温 升 高 ， 槽 胜 熔 化 ， 容 易 形 成 热 槽 〈 一 种 病 模 ) 。 馈 液
过 高 所 带 来 的 问题 是 ， 传 导 槽 内 热量 多 ， 槽 温 下 降 ， 槽 底 变 冷 而 有 沉淀 ， 构 底 状 况 亚 化 等 系列
问题 。

综 上 所 述 ， 铝 厂 应 该 根据 本 厂 电 解 槽 的 热平衡 及 物理 场 设计 特性 、 工 艺 技术 的 特 氮 、 电 解
模 的 操作 稳定 性 等 因素 综合 制定 最 佳 的 馈 液 高 度 基准 值 。

1S.2.1.7 电解 质 高 度

现代 预 焙 槽 的 电解 质 高 度 一 般 在 18 ~23cm 之 间 。 电 解 槽 内 保持 合适 高 度 的 电解 质 熔 体 对
于 电解 槽 的 正常 运行 具有 重要 意义 :

首先 ， 电 解 槽 需要 足 量 的 液体 电解 质 来 获得 电解 质 成 分 (包括 氧化 铝 浓 度 ) 稳定 性 。 由
于 电解 质 熔 体 起 着 溶解 氧化 铝 的 作用 ， 只 有 足 量 的 电解 质 熔 体 才 对 加 入 的 氧化 铝 原 料 有 足 量 的
“容纳 ”能 力 ， 氧 化 铝 浓度 的 稳定 性 才 好 ， 电 解 模 适 应 下 料 速率 变化 的 能 力 才 较 强 。 对 于 现代
中 间 点 式 下 料 电 解 槽 ， 原 料 几 乎 全 靠 中 间 点 式 下 料 器 加 入 ， 因 此 若 电解 质 高 度 低 ， 则 加 入 的 原
料 沉淀 到 槽 底 的 比例 迅速 增 大 ， 并 且 氧 化 铝 浓 度 波动 大 ， 效 应 次 数 增 加 ， 电 解 槽 的 下 料 控制 进
人 恶性 循环 。 此 外 ， 由 于 电解 槽 中 的 液体 电解 质 与 凝固 的 电解 质 处 于 一 种 动态 平衡 之 中 ， 当 模
温 等 参数 变化 时 ， 动 态 平衡 会 被 打破 ， 例 如 槽 温 升 高 会 引起 固 相 熔 化 成 液 相 ， 反 之 液 相 族 固 成
男 相 。 由 于 固 相 与 液 相 的 组 成 是 有 差异 的 ， 因 此 若 液 体 电解 质 的 量 过 少 ， 则 固 相 与 液 相 之 间 的
转化 会 引起 电解 质 成 分 较 大 的 波动 ， 这 对 生产 过 程 的 稳定 不 利 。

其 次 ， 电 解 质 熔 体 是 电解 槽 中 热量 的 主要 载体 ， 只 有 足 量 的 电解 质 熔 体 才能 使 电解 槽 保持
足够 好 的 热 稳定 性 ， 即 电解 槽 适应 热量 变化 的 能 力 较 强 。

再 者 ， 电 解 质 高 度 高 则 阳极 与 电解 质 接 触 面积 较 大 ， 使 槽 电压 降低 。

但 电解 质 过 低 与 过 高 也 会 带 来 问题 。 电 解 质 高 度 过 低 所 带 来 的 问题 是 ， 电 解 槽 内 的 〈 液
体 ) 电解 质 组 成 (包括 氧化 铝 浓度 ) 的 稳定 性 较 差 ， 热 稳定 性 也 较 差 ， 电解 档 技术 条 件 容 易
波动 ， 容 易 产 生 沉淀 ， 也 容易 产生 效应 ， 并 且 不 利于 降低 槽 电压 。 电 解 质 过 高 带 来 的 问题 是 ，
阳极 埋 和 电解质 太 深 ， 阳 极 气体 不 易 排 出 ， 使 铝 与 阳极 气体 发 生 二 次 反应 加 剧 ， 引 起 电流 效率
降低 。 同 时 还 易 造 成 阳极 长 包 ， 电 解 槽 的 槽 膛 上 口 容 易 化 空 。 此 外 ,电解 质 太 高 意味 着 电解 模
的 能 量 收入 偏 高 ， 不 符合 尽 可 能 降低 能 量 消耗 的 原则 。

综 上 所 述 ， 铝 厂 应 该 根据 本 三 电 解 槽 的 热平衡 与 物料 平衡 设计 特性 、 工 艺 技术 的 特点 、 电
解 槽 的 操作 稳定 性 等 因素 综合 制定 最 佳 的 铝 液 高 度 基准 值 。

15.2.1.8 模 膛 内 型

电解 槽 达到 正常 生产 阶段 的 一 个 重要 标志 是 槽 膛 〈 或 称 炉膛 ) 内 壁 上 已 经 牢固 地 长 着 一

File: aluminum_industry_qa_benchmark/knowledge_qa_only/KQA_P8_textbook_qa/batches/full_textbook_ocr/ocr/B01/15_f472f00a/page-18.txt
---- 15 铝 电解 的 生产 管理 .193，
层 电解 质 结 壳 (“ 槽 帮 " ) ， 使 槽 胜 有 稳定 的 内 型 。 这 层 结 壳 是 由 沉积 在 电解 槽 侧 壁 上 的 刚玉
Co-AL0,) 和 冰晶 石 等 组 成 ， 它 均匀 地 分 布 在 电解 槽 侧 壁 上 ， 形 成 一 个 构 圆 形 的 环 。 由 这 一 轿
结 壳 所 规定 的 档 膀 内 壁 形状 ， 称 为 “ 模 膀 内 型 "。

构成 楷 胜 的 这 层 结 壳 是 电 和 热 的 不 良 导体 ， 能 够 阻止 电流 从 槽 侧 部 通过 ， 抑 制 电流 漏 损 ，
并 减少 电解 槽 的 热 损失 ， 同 时 它 还 能 保护 着 阳极 四 周 的 模 底 。 另 一 个 重要 作用 是 把 槽 底 上 的 铝
液 挤 到 档 中 央 部 位 ， 使 铝 液 的 表面 收缩 ， 有 利于 提高 电流 效率 。 因 此 ， 现 代 铝 电解 生产 上 十 分
重视 模 胜 内 型 ， 要 求 模 腾 规 整 而 又 稳定 ， 让 电流 均匀 地 通过 模 底 ， 防 止 其 局 部 集中 。

铝 电解 槽 因 有 槽 帮 的 存在 而 在 一 定 范围 内 具有 很 强 的 自我 调节 能 力 。 最 突出 的 是 电解 质 温
度 和 热平衡 自我 调节 。 因 此 ， 正 常 电解 生产 中 某 些 操作 不 当 ， 乃 至 槽 况 某 时 的 较 小 波动 ， 都 会
因 有 槽 帮 的 存在 ， 而 由 电解 模 自 我 调节 ， 重 新 向 平衡 状态 靠拢 ， 无 需 太 多 的 人 工 干预 。 这 就 确
保 了 正常 生产 和 操作 的 顺利 进行 ， 乃 至 控制 系统 的 容错 运行 ， 降 低 了 操作 和 维护 的 强度 。

槽 帮 在 电解 槽 中 对 于 侧 部 内 衬 材 料 来 说 相当 于 一 种 永远 不 受 侵蚀 的 保护 层 ， 保 护 内 衬 不 受
电解 质 熔 体 的 侵蚀 。 在 电解 槽 中 ， 保 证 构 帮 的 存在 是 延长
铝 电解 槽 寿命 的 重要 条 件 和 手段 。 SS

槽 膀 内 型 的 典型 尺寸 如 图 15-1 所 示 ， 主 要 有 : 了 设

(1) 模 帮 有 厚度 。 指 槽 膀 侧 部 〈 槽 帮 ) 最 萍 部 位 的 厚
度 。 该 部 位 一 般 在 电解 质 与 钻 液 界面 附近 。

(2) 伸 腿 长 度 。 指 槽 膀 底 部 的 “ 伸 腿 ” 进 入 阳极 投 四 汪
影 之 下 的 部 分 的 长 度 。 轴 汪

(3) 伸 腿 高 度 。 指 模 膀 底部 的 “ 伸 腿 ”进入 阳极 投 [长
影 之 下 的 部 分 的 高 度 。 | 一

槽 帮 有 厚度 能 反映 模 胜 大小， 因此 重要 。 伸 腿 的 大 小 和
形状 之 所 以 重要 ， 是 因为 理论 研究 和 生产 实践 均 表 明 ， 伸 图 15.1 覃 腾 内 型 的 特征 尺寸
腿 如 果 太平 坦 和 太 长 ， 会 导致 铝 液 中 产生 很 大 的 水 平 电
流 ， 从 而 产生 很 大 的 垂直 磁力 ， 引 起 铝 液 波动 ， 最 后 结果 是 造成 术 况 不 稳定 〈 主要 表现 为 模 电
压 波动 ) ， 因 而 降低 电流 效率 。

15. 2. 2 ” 槽 基准 的 制定 程序 及 原则

不 同 企业 给 予 的 槽 基准 修改 权限 有 所 区 别 。 一 些 企业 对 修改 权限 的 限制 较 紧 ， 最 终 必须 经
过 分 厂 (技术 科 或 质 管 科 ) 审批 。 例 如 采取 如 下 确定 程序 : 在 每 个 月 的 月 末 由 各 个 小 组 长 合
议 、 研 究 ， 根 据 月 报 分 析 前 三 个 月 的 生产 实际 成 绩 ， 再 考虑 现在 模子 的 情况 ， 做 成 各 个 组 的 模
基准 建议 草案 ;工区 汇总 并 组 织 审议 后 提交 车 间 ， 车 间 汇 总 并 组 织 审议 后 提交 分 厂 〈 技 术科 或
质 管 科 ) ， 由 分 厂 组 织 审议 后 制定 出 全 系列 的 模 基 准 并 洲 实 执行 。 而 有 些 企业 对 修改 权限 的 限
制 较 松 ， 例 如 各 个 小 组 长 合议 、 研 究 后 ， 报 值班 长 审定 便 可 实施 。 对 修改 权限 的 限制 较 松 的 企
业 可 能 会 对 槽 基准 中 许可 修改 的 参数 和 修改 范围 作 严 格 规定 ， 例 如 有 的 企业 不 将 摩尔 比 列 人 模
基准 ， 即 不 允许 小 组 长 修改 正常 运行 档 的 摩尔 比 标准 值 。

槽 基准 的 确定 应 遵循 全 系列 尽 可 能 一 致 、 尽 可 能 少 改变 的 原则 ， 即 追求 “共性 "， 照 顾
“个 性 "。 全 系列 槽 工艺 技术 条 件 的 一 致 性 越 好 ， 同 时 全 系列 槽 运行 的 稳定 性 越 好 ， 则 全 系列
越 容易 进入 到 “整体 最 佳 ”的 状态 。 反 之 ， 如 果 模 基准 参差 不 齐 ， 则 全 系列 不 可 能 处 在 整体 最
佳 状态 。

File: aluminum_industry_qa_benchmark/knowledge_qa_only/KQA_P8_textbook_qa/batches/full_textbook_ocr/ocr/B01/15_f472f00a/page-19.txt
194. 第 二 篇 铝 电 解 生 产 工 程 技术 一
1S.2.3 槽 基准 包含 的 主要 内 容

槽 基准 中 包含 的 主要 内 容 有 : 各 项 工艺 技术 条 件 或 技术 参数 的 标准 值 或 标准 范围 ; 对 各 标
准 值 或 标准 范围 进行 调整 的 基本 原则 ， 例 如 :

(1) 摩尔 比 标准 范围 的 调整 原则 。 根 据 热 平衡 〈 模 温 ) 、 物 料 平衡 〈 沉 演 状 态 ) 、 模 况 稳
定性 〈 电 压 针 振 与 摆动 的 发 生 情况 状况 ) 以 及 效应 发 生 情况 〈 效 应 系数 、 效 应 质量 ) 的 综合
分 析 进 行 确定 ， 但 尽 可 能 保持 标准 范围 不 变 ， 一 些 企业 不 给 予 车 间 及 车 间 以 下 管理 人 员 对 摩尔
比 的 修改 权 。

(2) 设 定 电压 标准 范围 的 调整 原则 。 视 热平衡 〈 槽 温 ) 情况 、 效 应 的 质量 、 发 生效 应 的
状况 、 电 压 针 振 与 摆动 的 发 生 情 况 ， 尽 可 能 控制 在 最 低 的 范围 之 内 。

(3) 铝 液 高 度 标 准 值 的 调整 原则 。 根 据 最 近 的 电流 效率 、 效 应 质量 、 热 平衡 〈 槽 温 ) 、 电
压 针 振 与 摆动 的 时 间 来 决定 。

(4) 电解 质 高 度 标 准 值 的 调整 原则 。 主 要 根据 热平衡 〈 槽 温 ) 来 确定 标准 值 。 例 如 ， 电
解 温度 偏 高 则 将 电解 质 高 度 标准 值 调 高 1 ~2cm; 反之 电解 温度 偏 低 ， 则 将 电解 质 高 度 标准 值
调 低 1~2cm。

(5) 效应 间隔 《或 效应 系数 ) 标准 值 的 调整 原则 。 根 据 已 经 发 生效 应 的 实际 情况 来 决定 。

(6) 基准 下 料 间隔 的 调整 原则 。 主 要 根据 实际 称 量 的 氧化 铝 下 料 器 下 料 量 来 确定 〈 例 如
氧化 铝 原 料 来 源 发 生变 化 时 可 能 引起 此 项 变化 ) ， 辅 助 参考 物料 平衡 〈 模 底 沉 淀 ) 和 效应 控制
情况 〈 效 应 系数 ) 等 本 况 信息 。
1S.2.4 模 基 准 的 执行 与 变更

槽 基准 的 执行 与 变更 如 下 :

(1) 槽 基准 由 最 终审 定 者 交 给 计算 站 。

(2) 现场 作业 人 员 可 从 计算 站 或 值班 长 处 得 到 新 的 槽 基准 。

《3) 本 基准 的 变更 。 如 果 认 为 有 必要 的 话 ， 在 月 中 就 可 以 变更 ， 由 小 组 长 提出 报告 ， 按 前
述 的 槽 基准 确定 程序 来 确定 。
1s. 2.5 ”记录 与 报告

记录 与 报告 如 下 :

(1) 现场 记录 与 报告 。 小 组 长 把 槽 基准 (建议 草案 ) 写 在 基准 制作 表 上 ， 再 向 值班 长 提
出 ; 审定 执行 的 槽 基准 记录 在 作业 日 志 上 ， 并 对 槽 基准 发 生变 化 的 槽 号 和 变化 内 容 进 行 标记 。
在 月 中 有 必要 变更 基准 的 时 候 ， 以 书面 报告 的 形式 向 值班 长 提出 。

(2) 计算 站 记录 与 报告 。 计 算 站 的 计算 机 系统 中 详细 存储 每 个 月 的 槽 基准 以 及 变更 情况
和 执行 情况 。
1S.3 电解质 组 成 管理

电解 质 组 成 管理 的 目标 就 是 保持 电解 槽 的 电解 质 组 成 〈 其 中 主要 是 摩尔 比 ) 在 工艺 标准
所 规定 的 最 佳 范围 。

在 电解 槽 渡 过 了 启动 期 后 ， 引 起 摩尔 比 升 高 的 因素 占据 主导 地 位 。 传 统 铝 电解 工艺 采用 以
高 摩尔 比 、 高 温 (高 过 热度 ) 为 主要 特征 的 工艺 技术 条 件 ， 即 使 摩尔 比 升 高 到 使 电解 质 为 中
性 甚至 碱 性 也 不 予 注意 ， 加 之 容许 电解 质 组 成 在 较 大 的 范围 内 变化 ， 因 此 对 电解 质 组 成 的

File: aluminum_industry_qa_benchmark/knowledge_qa_only/KQA_P8_textbook_qa/batches/full_textbook_ocr/ocr/B01/15_f472f00a/page-20.txt
一 一 15 铝 电解 的 生产 管理 195
管理 没有 严格 的 要 求 。 随 着 低 摩 尔 比 工艺 技术 条 件 在 现代 预 焙 覃 上 的 广泛 采用 ， 需 要 及
时 补充 氟 化 铝 才 能 保持 摩尔 比 的 稳定 ， 特 别 是 由 于 低 摩 尔 比 电解 过 程 容许 的 工艺 参数 的
变化 范围 显著 变 小 ， 对 外 界 的 干扰 愈 来 剑 敏 感 ， 摩 尔 比 变化 引起 槽 况 波动 变 显著 且 持续
时 间 变 长 ， 因 此 摩尔 比 控制 的 稳定 性 对 电解 槽 状态 的 稳定 性 起 着 决定 性 的 作用 ， 因 此 电
解 质 组 成 〈 尤 其 是 摩尔 比 ) 的 控制 与 管理 变 得 愈 来 您 重要 ， 这 也 是 现代 大 型 铝 电 解 梢 上
安装 有 氟 化 铝 添加 装置 的 原因 。

遗憾 的 是 ， 直 到 今天 ， 还 没有 在 工业 现场 直接 、 快 速 测定 摩尔 比 的 仪器 ， 因 此 工业 生产
中 ， 只 能 定期 从 电解 槽 中 取 电 解 质 样品 ， 到 分 析 室 进行 检测 。 目 前 ， 工 厂 一 般 每 曲 4d 左右 取
样 检测 一 次 。

随 着 技术 的 进步 ， 电 解 质 组 成 控制 已 逐步 从 过 去 完全 由 人 工 进 行 ， 发 展 到 由 计算 机 根据 某
些 参数 和 控制 模型 来 控制 氛 化 铝 添 加 装置 的 动作 ， 实 现 氛 化 铅 添加 的 控制 。 氟 化 铝 添加 控制 是
现代 铝 电解 槽 计算 机 控制 的 重要 内 容 之 一 (将 在 本 书 第 25 章 中 讨论 ) ， 下 面 将 介绍 的 一 些 过 去
属于 人 工 管理 现在 能 交 给 计算 机 控制 系统 去 完成 的 内 容 。 |
1s.3.1 电解 质 组 成 的 调整 方式

电解 质 组 成 的 调整 是 依据 电解 质 中 主要 组 分 偏离 目标 值 的 大 小 以 及 槽 况 的 变化 来 进行 的 。
由 于 直到 今天 尚 无 可 在 工业 现场 直接 、 快 速 测定 电解 质 组 成 的 仪器 ， 因 此 工业 生产 中 ， 只 能 定
期 从 电解 槽 中 取 电 解 质 样品 ， 到 分 析 室 检测 电解 质 中 主要 组 分 的 含量 。

电解 质 组 成 调整 主要 包括 摩尔 比 调整 〈 即 过 剩 氟 化 铝 含量 调整 ) ， 通 过 采用 添加 氟 化 铝 、
Na:C0;, 来 实现 。 当 摩尔 比 偏 高 时 ， 增 加 氟 化 铝 投入 量 ; 当 摩 尔 比 偏 低 时 ， 减 小 氛 化 铝 投 入 量 或
停止 氟 化 馈 的 添加 ; 只 有 在 电解 槽 启动 ! 个 月 内 且 摩尔 比 很 低 时 ， 加 Na C0; 来 提高 电解 质 摩
尔 比 。 电 角质 组 成 调整 还 包括 所 化 钙 调整 ， 主 要 是 在 所 化 钙 含量 低 于 某 一 设 定 值 时 ， 添 加 所 化
钙 。 若 企业 采用 了 和 氟 化 锂 、 氟 化 镁 等 添加 剂 ， 则 在 这 些 添加 剂 含 量 低 于 相应 的 设 定 值 时 ， 分 别
添加 相应 的 添加 剂 进行 调整 。

在 电解 槽 度 过 了 启动 期 后 ， 引 起 摩尔 比 升 高 的 因素 占据 主导 地 位 。 随 着 低 摩 尔 比 工艺 技术
条 件 在 现代 预 焙 槽 上 的 广泛 采用 ， 需 要 及 时 补充 氟 化 铝 才能 保持 摩尔 比 的 稳定 ， 这 也 是 现代 大
型 锅 电 解 槽 上 安装 有 氟 化 铝 添加 装置 的 原因 ， 并 且 补 充 氟 化 铝 维 持 稳定 的 摩尔 比 成 为 现代 铝 电
解 工 艺 控制 电解 质 组 成 的 主要 内 容 。

过 去 ， 调 整 电解 质 组 成 的 物料 都 是 由 人 工 在 换 极 或 出 铝 时 手工 加 入 的 。 但 对 于 添加 氟 化
铝 ， 随 着 自动 化 程度 的 不 同 ， 铝 厂 应 用 的 添加 方式 有 下 列 几 种 ”

(1) 人 工 间 鞭 式 调 整 。 即 现场 操作 管理 人 员 定 期 或 不 定期 地 〈 即 认为 需要 时 ) 确定 各 个
电解 槽 的 电解 质 组 成 调整 方案 ， 并 一 次 性 〈 或 分 批 ) 将 氟 化 盐 加 入 电解 槽 中 。 一 般 利 用 出 锅
或 换 极 的 时 候 添加 。 这 种 方式 是 过 去 自动 化 程度 很 低 的 电解 槽 〈 主 要 是 自 焙 槽 ) 上 所 采用 的
调整 模式 。

(2) 氟 化 铝 部 分 配 人 氧化 铝 原 料 ， 随 氧化 铝 原料 一 道 通过 点 式 下 料 器 自动 添加 ， 部 分 由 人
工 间歇 式 添加 。 这 是 在 中 间 点 式 下 料 预 焙 模 发展 起 来 后 形成 的 调整 模式 。 由 于 现代 预 焙 模 生 产
系列 均 采 用 党 相 或 超 浓 相 的 氧化 铝 自动 输送 方式 ， 因 此 一 些 工厂 将 基本 的 氟 化 铝 添加 量 从 氧化
铝 配 料 端 配 人 氧化 铝 中 ， 进 行 混合 后 由 自动 输送 系统 源源 不 断 地 送 到 各 台电 解 槽 的 料 箱 中 ， 因
此 该 部 分 氟 化 铝 能 够 像 氧 化 铝 一 样 以 “ 准 连续 ” (或 称 “ 半 连续 " ) 地 加 和 人 电解 槽 中 。 但 由 于
各 槽 不 能 分 开 调节 ， 且 配料 时 混合 的 均匀 性 不 易 保 证 ， 因 此 配 人 氧化 铝 中 的 氟 化 铝 的 比例 不 能
过 高 ， 其 余部 分 依然 由 人 工 根据 电解 槽 的 “个 性 ”间歇 式 添 加 。

File: aluminum_industry_qa_benchmark/knowledge_qa_only/KQA_P8_textbook_qa/batches/full_textbook_ocr/ocr/B01/15_f472f00a/page-21.txt
. 196， 第 二 篇 ” 铝 电 解 生 产 工程 技术 “一 一 一 一 一

(3) 由 槽 上 氟 化 银 添 加 装置 自动 添加 。 由 于 现代 预 焙 槽 已 愈 来 愈 普 遍地 安装 有 所 化 铝 自
动 添加 装置 〈 即 安装 一 个 专用 于 添加 所 化 铝 的 点 式 下 料 器 ) ， 氟 化 铝 可 在 计算 机 榨 制 系统 的 控
制 下 自动 添加 。 计 算 机 控制 系统 根据 给 定 的 添加 速率 ， 或 者 根据 某 些 参 数 〈 电 解 质 组 成 的 人 工
取样 检测 值 ) 和 控制 模型 所 计算 出 的 添加 速率 来 控制 氟 化 铝 添 加 装置 的 动作 ， 即 出 槽 控 机 通过
改变 专用 点 式 下 料 器 的 打 壳 下 料 同 隔 来 改变 氟 化 铝 的 添加 速率 。

(4) 主要 由 槽 上 氛 化 铝 添 加 装置 自动 添加 ， 部 分 由 人 工 间歇 式 添加 。 人 工 间 葡 式 添 加 主要
发 生 在 更 换 阳 极 时 ， 有 目的 是 改善 壳 面 性 质 ， 使 结 壳 朴 松 好 打 ， 以 利于 更 换 阳 极 。
1S.3.2 ”根据 电解 质 组 成 分 析 值 与 目标 值 的 偏差 理论 计算 添加 剂 用量 的 方法

当 某 槽 电解 质 的 某 种 组 分 的 分 析 值 与 目标 值 发 生 偏差 时 ， 理 论 上 可 以 根据 偏差 大 小 及 液体
电解 质量 计算 出 添加 剂 的 用 量 。 下 面 以 摩尔 比 的 调整 为 例 ， 推 导 计 算 公 式 ， 其 中 ， 摩 尔 比 采用
质量 比 表 达 (摩尔 比 =2x 质 量 比 ) 。

先 考虑 需要 降低 摩尔 比 的 情况 。 设 槽 内 液体 电解 质量 为 P， 调 整 前 质量 比 为  ， 调 整 后 为
久 ，AIF, 添 加 量 Qur, ， 添 加 前 电解 质 中 AIF; 质 量 为 P/(1+ 玉 ) ,添加 后 为 (P+Qun)AL+RE)，
列 出 等 式 为

也 己 二 OArs
CT+RJ Cu = 了 所
整理 得
PK - 态 )
Qun = 无 CT 天 (15-1)

如 果 需 要 作 摩 尔 比 提高 〈 主 要 在 新 模 非 正常 生产 期 ) 的 调整 ， 可 采用 同样 方法 导出 NaF

的 添加 量 公 式 为 :
P( 本 -天
Qu = 和 (15-2)
但 在 生产 中 ， 提 高 摩尔 比 现在 不 采用 加 氟 化 钠 ， 而 是 加 碳酸 钠 (NazC0, ， 俗 称 苏打 ) ， 碳
酸 钠 加 入 电解 质 中 发 生 下 列 反应 ;
3Na CO, + 2Na AlF, 一 一 ALO, + 12NaF + 3C0，
反应 式 表 明 ， 加 入 NaCO, 即 产生 NaF， 并 消耗 冰晶 石 中 的 AF:， 这 对 提高 摩尔 比 更 有 效 ，
而 且 Na,CO, 比 NaF 廉价 。

例 : 今 有 一 电解 槽 ， 液 体 电解 质 为 8000kg， 成 分 为 CaF, 5% 、Al 0;5% ， 需 将 摩尔 比 从
2.7 (质量 比 1.35) 降 到 2.6 (质量 比 1.30) ， 计 算 需 加 和 的 AIF, 量 。

解 : 电解 质 中 冰 品 石 量 为 8000(1 -5% -5S 旬 ) =7200kg， 代 人 式 15-1 中 ,得

_P(K -有 刁 ) 7200(1.35 -1.30)
Cup = 天 (LTKJ 130004+T35) = 118(4kg)
1S.3.2 电解质 组 成 调整 的 简单 决策 方法 〈 传 统 方法 )

在 生产 管理 中 ， 根 据 用 上 述 方法 获得 的 计算 值 ， 并 参照 生产 实际 情况 将 添加 剂 用 量 列 成 对
照 表 ， 每 次 分 析 按 结果 与 目标 值 的 相差 情况 对 照 投 入 。 与 目标 值 相 差 太 大 的 ， 进 行 多 次 调整 ，

File: aluminum_industry_qa_benchmark/knowledge_qa_only/KQA_P8_textbook_qa/batches/full_textbook_ocr/ocr/B01/15_f472f00a/page-22.txt
一 -15 铀 电解 的 生产 管理 .197.
逐渐 达到 目标 值 。 表 15-2 列 出 了 某 厂 大 型 预 焙 槽 吨 铝 氛 化 铝 添加 量 标准 。
表 15-2” 某 厂 大 型 预 焙 槽 吨 铝 AlF, 添加 量 对 照 表
ETETEEIIIZEITEZTEEEIIIEITZ
TI 3

mw 5

除 摩尔 比 之 外 ， 其 他 添加 剂 (如 CaF: 等 ) 也 随 生 产 进 行 而 变化 ， 调 整 也 可 通过 简单 计算
列 成 表 后 进行 对 照 添 加 。 表 15-3 为 某 厂 大 型 预 焙 槽 吨 铝 氛 化 钙 添 加 量 标准 。 低 得 太 多 的 也 应
作 多 次 投放 而 逐渐 调整 。

表 15-3 ” 某 厂 大 型 预 焙 槽 CaF: 含 量 调整 对 照 表
TIZ ER
ET
ET 到
ET 3
15.3.4 电解 质 组 成 调整 的 综合 决策 方法

以 上 介绍 的 简单 决策 方法 仅仅 依据 电解 质 组 成 分 析 值 与 目标 值 的 偏差 来 决定 添加 量 ， 这 是
一 种 较 粗 糙 的 方法 。 它 一 方面 对 电解 质 组 成 的 人 工 检测 周期 及 测量 精度 有 较 高 的 要 求 ; 另 一 方
面 忽略 了 与 摩尔 比 变化 相关 联 的 其 他 因素 。

引起 摩尔 比 波动 的 主要 因素 是 槽 温 (热平衡 ) ， 氟 化 铝 的 挥发 损失 也 与 槽 温 相 关 ， 原 料 、
槽 龄 、 内 衬 等 因素 的 改变 相对 较 缓 慢 。 由 于 热平衡 的 波动 会 引起 摩尔 比 的 波动 ， 特 别 是 摩尔 比
越 低 ， 热 平衡 的 波动 对 摩尔 比 的 影响 便 越 大 ， 因 此 当 电 解 槽 的 热平衡 不 稳定 时 ， 更 不 能 只 依据
摩尔 比 的 分 析 值 与 目标 值 的 伪 差 来 确定 氟 化 盐 的 添加 量 。 对 于 酸性 电解 质 体 系 ， 由 于 偏 析 导 致
液态 电解 质 的 摩尔 比 总 是 低 于 结 壳 的 摩尔 比 ， 因 此 当 槽 温 下 降 引 起 液态 电解 质 部 分 凝固 〈 结
壳 ) 时 ， 会 导致 液态 电解 质 的 摩尔 比 降低 ; 反之 ， 当 槽 温 上 升 引 起 部 分 凝固 的 电解 质 〈( 结 壳 )
熔化 时 ， 会 导致 液态 电解 质 的 摩尔 比 升 高 。 正 是 由 于 模 温 变化 与 摩尔 比 变化 之 间 存 在 如 此 大 的
关联 性 ， 一 些 研究 者 提出 了 一 些 仅 根据 槽 温 计算 氟 化 铝 添加 速率 的 摩尔 比 控制 策略 。 但 更 多 的
铝 厂 根据 槽 温和 摩尔 比 两 个 参数 来 决定 氟 化 铝 添加 速率 。

在 一 些 配备 有 先进 控制 系统 ， 并 且 有 完备 的 数据 检测 与 管理 体系 的 铝 厂 ， 上 述 综合 决策 过
程 可 以 建立 为 计算 机 模型 ， 由 计算 机 控制 系统 根据 输入 的 参数 (如 摩尔 比 、 槽 温 、 原 料 成 分 、
槽 龄 等 ) 来 自动 决策 氛 化 铝 基准 用 量 与 添加 速率 ， 这 将 在 本 书 第 25 章 中 讨论 。

| 了 .4 电压 管理 ])
生产 现场 进行 电压 管理 最 重要 的 是 做 好 两 件 事 : 一 是 管理 好 设 定 电压 ， 因 为 它 是 计算 机 控
” ， 制 系 统 进行 电压 控制 (实际 上 是 电阻 控制 ) 的 基准 ; 二 是 密切 监视 各 枢 工 作 电 压 ， 有 效 防治
电压 异常 现象 的 发 生 。 .
15.4.1 不 同 电压 〈 电 阻 ) 控制 模式 下 的 设 定 电压 管理
对 于 槽 电压 的 管理 ， 最 重要 的 是 设 定 电 压 的 管理 ， 因 为 它 是 计算 机 进行 电压 控制 〈 实 际 上

File: aluminum_industry_qa_benchmark/knowledge_qa_only/KQA_P8_textbook_qa/batches/full_textbook_ocr/ocr/B01/15_f472f00a/page-23.txt
“198' 第 二 篇 ” 铝 电 解 生 产 工 程 技术 “一 一
是 电阻 控制 ) 的 目标 。 而 要 管理 好 设 定 电压 ,管理 者 首先 必须 掌握 计算 机 控制 系统 的 电压
(电阻 ) 控制 模式 与 基本 原理 (请 见 第 23 章 ) 。 不 同 的 控制 系统 可 能 采用 不 同 的 控制 模式 ， 但
大 体 不 外 乎 是 恒 电 压 、 恒 电阻 、“ 混 合 型 ”三 种 控制 模式 。

《1) 恒 电 压 控制 模式 下 的 设 定 电压 管理 。 关 采 用 恒 电压 控制 模式 ， 则 控制 系统 以 维持 工作
电压 恒定 〈 而 不 是 电阻 恒定 ) 为 控制 目标 ， 因 此 系列 电流 波动 引起 工作 电压 变化 时 ， 槽 控 机
也 会 调整 极 距 ， 使 工作 电压 向 设 定 电 压 “ 回 归 ”。 当 系列 电流 波动 严重 时 ， 恒 电压 控制 模式 会
导致 控制 系统 频繁 调节 槽 电压 ， 甚 至 当 系 列 中 有 一 台电 解 模 出现 效应 导致 系列 电流 显著 下 降 时
《因而 非 效 应 槽 的 电压 下 降 时 ) ， 非 效应 槽 的 槽 控 机 纷纷 提升 极 距 (使 梭 电 压 不 因 系 列 电流 的
降低 而 降低 ) ， 而 效应 槽 的 效应 熄灭 使 系列 电流 回升 时 ， 显 然 被 提升 了 极 距 的 电解 槽 的 槽 电压
就 会 高 出 电压 设 定 范围 ， 因 此 效应 熄灭 后 系列 中 出 现 纷纷 下 降 阳 极 的 现象 。 如 此 频繁 的 调节 既
对 氧化 铝 浓度 控制 十 分 不 利 ， 又 对 槽 况 的 稳定 不 利 。 因 此 ， 恒 电压 控制 模式 现在 基本 不 被 采
用 。 若 要 采用 ， 则 必须 适当 放宽 电压 非 调 节 区 ， 并 加 大 相 邻 两 次 电压 自动 调节 之 间 的 最 小 间隔
时 间 〈 一 般 称 为 自动 阳 移 的 最 小 间隔 时 间 ) 的 设 定 值 ， 以 此 限制 电压 自动 调节 的 频 度 。

(2) 恒 电阻 控制 模式 下 的 设 定 电压 管理 。 这 是 目前 最 普遍 使 用 的 控制 模式 。 在 这 种 控制 模
式 下 ， 控 制 系统 实际 上 将 人 工 给 定 的 设 定 电压 值 换算 成 为 与 基准 电流 相对 应 的 设 定 电阻 值
( 注 : 基准 电流 是 给 定 的 标准 系列 电流 值 ) ， 然 后 以 维持 槽 电阻 恒定 为 目标 进行 极 距 控制 〈 电
压 调节 ) 。 因 此 ， 在 恒 电 阻 控制 模式 下 ， 管 理 者 必须 明确 这 样 一 个 概念 : 设 定 电压 是 指 当 系列
电流 正好 等 于 控制 系统 中 设 定 的 基准 电流 时 的 槽 电压 控制 目标 值 。 在 恒 电阻 控制 模式 下 ， 如 果
槽 电压 的 变化 是 因为 系列 电流 的 变化 所 引起 ， 控 制 系统 是 不 会 调节 电压 的 ， 因 为 这 种 情况 下 ，
模 电 阻 并 没有 改变 。 因 此 ， 当 系列 电流 变化 幅度 较 大 时 ， 现 场 经 常 可 以 看 到 ， 槽 电压 尽管 偏离
设 定 电压 较 大 ， 控 制 系统 也 不 会 调节 ， 这 样 可 避免 系列 电流 波动 时 模 控 机 频繁 调节 权 电 压 ， 从
而 避免 了 频繁 的 电压 调整 对 氧化 铝 浓度 控制 产生 的 不 利 影响 。 但 不 利之 处 是 ， 当 系列 电流 长 时
间 偏 离 基准 电流 时 〈 例 如 电网 限 电 导致 需 长 时 间 降 低 系 列 电流 ) ， 工 作 电 压 就 会 长 时 间 偏 离 设
定 电 压 值 。

假设 控制 系统 中 的 设 定 电压 为 仙 ， 设 定 的 基准 电流 为 闷 ， 控 制 系统 根据 槽 电阻 计算 模型 换
算 的 槽 电阻 目标 控制 值 ( 记 为 妨 ) 为 ;

BR = ( 包 -B)7 (15-3)
式 中 ,， 为 表 观 反 电 动 势 ( 它 是 一 个 设 定常 数 ， 可 视 为 工作 电压 中 不 随 系 列 电流 的 变化 而 改变
的 部 分 ， 一 般 取 瑟 =1.60 ~1.70V)。 如 果实 际 系列 电流 从 五 变 化 到 闷 ， 维 持 槽 电阻 目标 控制 什
(R) 不 变 ， 那 么 与 尺 对 应 的 槽 电压 目标 控制 值 〈 记 为 岂 ) 变 为 :

凡 = RU xy + (15-4)

将 式 15-3 代 和 人 式 15-4 得 :

久 = (下 -8) xnvn + (15-5)

如 果 要 在 恒 电阻 控制 模式 下 要 获得 恒 电压 控 制 的 效果 ， 解 决 的 办 法 有 两 个

1) 修改 控制 系统 中 的 基准 电流 设 定 值 ， 使 之 等 于 当前 的 〈 平 均 ) 系列 电流 值 。 这 样 ， 控
制 系统 就 会 按照 修改 后 的 基准 电流 值 将 设 定 电 压 值 换算 成 设 定 电阻 值 ， 控 制 系统 再 按 修改 后 的
设 定 电阻 进行 控制 时 ， 就 会 使 槽 电压 向 设 定 电 压 “ 回 归 ”。

2) 修改 设 定 电压 值 。 假 设 控制 系统 中 的 设 定 电压 为 由， 设 定 的 基准 电流 为 态 ， 在 便 电 阻
控制 模式 下 ， 如 果实 际 系列 电流 从 克 变 化 到 娓 ， 要 使 工作 电压 的 控制 目标 值 维 持 为 太 不 变 ， 则
槽 电阻 目标 控制 值 〈 记 为 责 ) 须 为 :

File: aluminum_industry_qa_benchmark/knowledge_qa_only/KQA_P8_textbook_qa/batches/full_textbook_ocr/ocr/B01/15_f472f00a/page-24.txt
一 一 一 1 铝 电解 的 生产 管理 199，
尽 = (及 -DAP (15-6)

对 应 的 设 定 电压 ( 记 为 凡 ) 须 为 :

太 = Rx+B (15-7)

将 式 15-6 代入 式 15-7 得

太 = ( 包 -B) x7]T + (15-8)

在 恒 电阻 控制 模式 下 ， 当 系列 电流 变化 时 若 不 进行 任何 处 理 〈 不 修改 基准 电流 设 定 值 ， 也
不 修改 设 定 电 压 ) ， 换 言 之 ， 若 系列 电流 变化 时 允许 槽 电压 跟随 着 变化 ， 权 电压 的 实际 目标 控
制 值 可 用 式 15-$ 来 计算 ;， 当 系列 电流 变化 时 如 果 要 维持 恒 电 压 的 控制 效果 ， 则 利用 式 15-8 可
以 计算 设 定 电压 的 修改 值 。 例 如 ， 若 基准 电流 设 定 值 为 200kA， 与 其 对 应 的 设 定 电压 为 4 15SV， “
并 取 呈 =1.6， 那么 当 系 列 电流 降低 到 19SkA 时 ， 在 恒 电阻 控制 模式 下 槽 电压 的 实际 目标 控制
值 为 : 灰 =(4.15 -1.6)x195/200+1.6 = 4.086(V); 如 果 要 维持 恒 电压 的 控制 效果 ( 即 维
持 槽 电压 目标 控制 值 为 4. 15V 不 变 ) ， 则 设 定 电压 需要 修改 为 :

1 = (4.15 -1.6) x2007195 +1.6 = 4.215(V)

(3) “混合 型 ”控制 模式 下 的 设 定 电 压 管理 。 所 谓 混合 型 控制 模式 ， 是 指 既 不 采用 纯粹 的
恒 电 阻 控制 模式 ， 又 不 采用 纯粹 的 恒 电 压 模 式 ， 而 是 介 于 这 两 种 控制 模式 之 间 。 例 如 ， 我 们 曾
经 在 开发 的 控制 系统 中 给 定 一 个 可 由 操 机 员 修 改 的 “混合 ”系数 ， 当 系数 取 值 为 0 时 ， 代 表 恒
电阻 控制 模式 ; 当 系 数 取 值 为 1 时 ， 代 表 恒 电压 控制 模式 ; 当 系 数 取 值 介 于 0 ~1 之 间 时 ， 为
“混合 型 ”控制 模式 。 在 混合 型 控制 模式 下 ， 当 系列 电流 从 五 变化 到 石 时 ， 如 果 不 调 整 设 定 电
压 〈 负 ) 和 基准 电流 (五 ) ， 则 槽 电压 的 实际 目标 控制 值 ( 太 ) 为 :

了 =(1-a)x(P-B) xnxn+B)+ax 隐 (15-9)
式 中 ，a 代表 混合 系数 。 例 如 ,车 基准 电流 设 定 值 为 200kA， 与 其 对 应 的 设 定 电压 为 4 13SV， 并 取
刀 =1.6， 那么 当 系 列 电流 降低 到 195kA 时 ， 在 混合 型 控制 模式 (a =0.5) 下 ， 利 用 式 15$-9 可 求 得
槽 电压 的 实际 目标 控制 值 为 4. 118V。 该 值 高 于 恒 电阻 控制 模式 下 的 4. 086V， 但 低 于 恒 电压 控
制 模 式 下 的 4. 15V。 管 理 者 可 以 事先 绘制 出 不 同 混合 系数 (aw) 下 ， 村 电压 的 实际 目标 控制 值
(了 太 ) 与 系列 电流 ( 厂 ) 的 关系 曲线 ， 然 后 选择 与 最 中 意 的 曲线 相对 应 的 混合 系数 ， 作 为 设 定
电压 管理 的 依据 之 一 。
1S. 4.2 ”根据 模 况 调整 设 定 电压 的 基本 原则

当 系 列 电流 基本 恒定 时 ， 设 定 电 压 的 调整 依据 槽 况 进 行 ， 进 行 调整 的 基本 原则 是 :

(1) 设 定 电压 是 槽 基准 中 的 重要 内 容 ， 因 此 对 设 定 电 压 的 调整 应 遵循 槽 基准 管理 的 基本
原则 (参见 15.2 节 ) 。

(2) 权 况 稳定 时 ， 设 定 电 压 不 需要 也 不 应 该 经 常 调整 。 稳 定 总 是 比 变动 好 。 严 禁 在 槽 况 无
异常 也 无 干扰 因素 的 情况 下 每 天 变动 。

(3) 设 定 电压 是 否 调 整 主要 根据 电解 槽 的 热平衡 状况 、 稳 定性 (电压 针 振 与 摆动 ) 、 村 底
沉淀 和 槽 腾 状 态 来 进行 决策 。 目 前 ， 一 些 企 业 为 了 尽 可 能 少 调整 设 定 电压 ， 并 简化 设 定 电 压 的
调整 决策 ， 主 要 依据 电解 槽 的 稳定 性 来 考虑 设 定 电压 的 调整 。 另 外 一 些 企 业 考 虑 的 因素 要 多 一
些 ， 例 如 ， 出 现 以 下 情况 时 ， 考 虑 升 高 设 定 电压 :

1) 出 现 冷 槽 特征 或 导致 热 支出 增 大 的 因素 (如 效应 多 发 或 早 发 ， 槽 帮 长 厚 ， 电 解 质 高 度
持续 下 降 ， 为 提高 电解 质 高 度 而 大 量 添加 了 冰晶 石 或 所 化 盐 ) 。

2) 槽 稳定 性 变 差 〈 如 最 近 24h 中 电压 针 振 或 摆动 累计 时 间 超 过 一 定 限 度 ) 。

File: aluminum_industry_qa_benchmark/knowledge_qa_only/KQA_P8_textbook_qa/batches/full_textbook_ocr/ocr/B01/15_f472f00a/page-25.txt
' 200， 第 二 篇 铝 电解 生产 工程 技术 一
3) 出 现 炉 底 沉淀 、 结 壳 等 病 槽 时 。
4) 设 定 电压 因 热 槽 特征 而 被 降低 到 标准 值 以 下 ， 但 现在 槽 况 已 恢复 正常 时 。
5) 其 他 非 正常 情况 〈 如 在 8h 内 更 换 两 块 阳极 时 ， 更 换 阳 极 期 间 加 入 了 电解 质 块 时 ， 系 列
较 长 时 间 停 电 后 恢复 送 电 时 等 ) 。
出 现 以 下 情况 时 ， 考 虑 降低 设 定 电压 :
1) 出 现 热 槽 特征 〈 如 效应 迟 发 ， 电 解 质 高 度 连 续 在 上 限 基准 之 上 等 ) ， 且 槽 稳定 性 未 变
差 ， 因 而 允许 适当 降低 设 定 电压 时 。
2) 设 定 电压 因 槽 况 〈 或 工 况 ) 异常 而 升 高 后 ， 槽 况 〈 或 工 况 ) 已 恢复 到 正常 情况 时 。
3) 设 定 电压 的 调整 应 平稳 进行 。 例 如 ， 某 三 的 设 定 电压 更 改 的 标准 幅度 应 为 : 。
4.30V 以 上 时 每 次 0.10V
4.20VY 以 上 时 每 次 0.05V
4.10V 以 上 时 ”每 次 0.03V
4.00V 以 上 时 每 次 0.02V
但 对 于 病 槽 和 大 量 投入 冰晶 石 提 高 电解 质 高 度 的 情况 ， 每 次 更 改 幅度 可 在 0. 20 ~ 0. 50V 范
转 内 ， 在 模子 恢复 过 程 中 ， 应 根据 情况 及 时 调整 ， 否 则 会 产生 热量 收 支 不 平衡 ， 亚 化 槽 况 ， 如
果 设 定 电压 的 变更 是 依据 电压 针 振 或 摆动 的 情况 而 进行 的 ， 那 么 电压 针 振 或 摆动 消失 后 应 及 时
恢复 设 定 电压 。 其 他 情况 的 变更 ， 应 按 疗 程 原则 进行 调 回 ， 即 3 ~ 5d4， 此 间 必 须 施 行 其 他 调整
热平衡 的 措施 (如 调整 吸出 量 和 极 上 保温 料 ) ， 不 能 单 靠 变 更 电压 来 维持 。
15.4.3 槽 电压 〈 槽 电阻 ) 异常 或 控制 不 良 的 检查 与 处 理
对 槽 电压 〈( 槽 电阻 ) 异常 或 控制 不 良 的 检查 与 儿 理 是 槽 电压 管理 的 重要 内 容 。 该 部 分 内
容 将 在 15. 12 节 中 讨论 。
1$.5 下 料 管理
对 加 料 的 管理 实际 上 就 是 对 铝 电解 槽 物料 平衡 的 管理 。 由 于 在 第 19. 1 节 中 将 讨论 与 加 料
管理 相关 的 一 些 内 容 (如 基准 下 料 间 隔 的 确定 ， 正 常 下 料 、 过 量 下 料 与 欠 量 下 料 的 定义 等 )，
因此 本 节 的 叙述 从 简 。 本 节 着 重 叙述 对 现场 作业 与 管理 人 员 来 说 ， 比 较 重要 的 三 方面 内 容 ， 即
下 料 控制 模式 的 管理 、 基 准 下 料 间隔 的 管理 以 及 下 料 异 常 的 检 出 。
15.5.1 下 料 控制 模式 的 管理
由 于 现代 预 焙 槽 普遍 采用 了 中 心 点 式 下 料 和 具备 自动 下 料 控制 功能 的 计算 机 控制 系统 ， 因
此 管理 者 除了 应 掌握 与 物料 平衡 相关 的 基本 概念 外 ， 还 应 明了 计算 机 控制 系统 的 下 料 控制 〈 即
氧化 铝 浓度 控制 ) 的 相关 参数 定义 与 基本 原理 〈 有 关内 容 请 见 第 24 章 ) 。 其 中 最 重要 的 是 清
楚 计 算 机 控制 系统 中 定义 了 哪些 下 料 控制 模式 ， 各 种 模式 下 的 控制 原理 、 所 使 用 的 参数 以 及 局
动 运行 和 退出 运行 的 条 件 等 。 不 同 的 控制 系统 定义 了 不 同 的 下 料 控制 模式 ， 但 一 般 定 义 有 最 基
本 的 三 类 下 料 控制 模式 ， 即 自动 控制 模式 、 定 时 下 料 模式 和 人 工 停 料 模式 。
(1) 自动 控制 模式 及 其 管理 。 自 动 控 制 模式 是 由 计算 机 控制 系统 〈 槽 控 机 ) 自动 进行 氧
化 铝 浓 度 控制 。 在 该 控制 模式 中 ， 控 制 系统 〈 槽 控 机 ) 以 槽 电阻 的 变化 为 主要 依据 来 分 析 电
解 槽 中 氧化 铝 浓度 的 状态 ， 并 通过 自动 调整 下 料 间 隔 时 间 〈 即 下 料 速率 ) 来 调整 氧化 铝 浓 度 ，
使 其 保持 在 所 期 望 的 范围 之 内 。 目 前， 我 国 控制 技术 中 的 下 料 自动 控制 模式 分 为 两 大 类 : 一 类
是 “ 设 效应 等 待 ”的 控制 策略 ， 即 “定期 停止 下 料 进 行 效应 等 待 ”的 控制 模式 ; 另 一 类 是

File: aluminum_industry_qa_benchmark/knowledge_qa_only/KQA_P8_textbook_qa/batches/full_textbook_ocr/ocr/B01/15_f472f00a/page-26.txt
-一 1 铅 电解 的 生产 管理 “201，
“不 设 效 应 等 待 ”的 控制 模式 (将 在 15. 11 节 及 第 24 章 中 讨论 ) 。 显 然 ， 针 对 不 同 的 下 料 控制
模式 需要 制定 不 同 的 下 料 管理 策略 。 但 无 论 是 “ 设 效应 等 待 ”控制 模式 还 是 “不 设 效应 等 待 ”
控制 模式 ， 均 涉及 到 一 个 很 重要 的 设 定 参数 ， 那 就 是 “基准 下 料 间隔 时 间 ”。 下 面 将 专门 讨论 。

(2) 定时 下 料 模式 及 其 管理 。 在 定时 下 料 模式 下 ， 控 制 系统 〈 模 控 机 ) 按照 基准 下 料 疝
隔 进行 下 料 〈 此 种 模式 下 ， 基 准 下 料 间隔 时 间 就 是 定时 下 料 间隔 时 间 ) ， 而 不 根据 槽 况 的 变化
调整 下 料 间隔 时 间 〈 但 有 的 控制 系统 会 根据 系列 电流 的 变化 修正 下 料 间隔 时 间 ) 。 现 代 铝 电解
生产 中 只 在 出 现下 列 异 常情 况 时 启用 定时 下 料 模式 :

1) 启动 不 久 的 电解 槽 〈 例 如 灌 铝 后 数 十 小 时 内 ) 。

2) 槽 电阻 针 摆 严 重 ， 或 者 槽 况 严重 异常 (如 电阻 严重 异常 、 模 底 严 重 沉淀 等 ) ， 导 致 下
料 自动 控制 失效 。

3) 模 控 机 采样 故障 (无 法 获得 下 料 自动 控制 所 需 的 槽 电阻 数据 )。

4) 系列 电流 异常 〈( 电 流 过 低 导 致 下 料 自动 控制 失效 ， 或 者 电流 检测 故障 导致 无 法 获得 模
电阻 数据 ) 。

现代 铝 电解 控制 系统 一 般 都 能 在 识别 出 以 上 非 正常 情况 时 ， 自 动 进入 定时 下 料 模式 ， 并 在
异常 情况 消失 后 自动 退出 定时 下 料 模式 。 对 此 ， 银 电解 操作 与 管理 者 必须 熟悉 控制 系统 的 控制
模式 自动 切换 功能 。 如 果 是 由 人 工 强制 性 地 启动 定时 下 料 模式 ， 一 定 要 遵循 严格 的 管理 程序 ，
规定 定时 下 料 启用 的 条 件 、 退 出 的 时 间 以 及 申请 、 审 批 与 记录 规程 。

(3) 人 工 停 料 模式 及 其 管理 。 人 工 停 料 模式 是 现代 计算 机 控制 系统 提供 给 现场 操作 者 一 种 处
理 严重 沉淀 槽 的 措施 。 一 般 做 法 是 ， 当 操作 者 认为 某 槽 沉淀 严重 需要 停止 一 段 时 间 的 下 料 时 ， 可
以 通过 一 定 的 申报 程序 通知 计算 站 :“ x x 槽 号 ， 从 x x 时 刻 开 始 停 料 ， 到 x x 时 刻 结束 停 料 "。
操 机 员 接 到 通知 后 通过 控制 系统 终端 的 操作 菜单 设 定 相应 信息 供 控制 系统 ( 槽 控 机 ) 执行 。
这 样 做 虽然 显得 繁 珊 ， 但 避免 了 现场 操作 的 随意 性 ， 有 利于 标准 化 管理 。 如 果 企 业 的 控制 系统
有 这 项 功能 ， 应 该 相应 地 制定 人 工 停 料 模式 的 启用 条 件 以 及 申请 、 审 批 与 记录 规程 。
1S. 5.2 基准 下 料 间 隔 时 间 的 管理

基准 下 料 间隔 时 间 可 视 为 在 基准 系列 电流 和 正常 槽 况 下 ， 能 使 下 料 速率 等 于 氧化 铝 消耗 速
率 而 应 该 采用 的 下 料 间隔 时 间 。 它 是 下 料 自动 控制 模式 和 定时 下 料 模式 均 使 用 的 重要 参数 。

需 注 意 ， 有 的 控制 系统 不 仅 在 自动 控制 模式 中 会 修正 下 料 间隔 时 间 ， 而 且 在 定时 下 料 控制
模式 中 也 修正 下 料 间隔 时 间 。 但 定时 下 料 控制 模式 中 的 修正 一 般 只 对 系列 电流 偏离 基准 电流 设
定 值 的 情形 进行 修正 ， 因 为 控制 算法 的 设计 者 考虑 到 : 基准 下 料 间隔 时 间 的 设 定 值 是 与 基准 系
列 电流 的 设 定 值 相对 应 的 ， 当 系列 电流 变化 时 ， 氧 化 铝 的 消耗 量 便 相应 地 发 生变 化 ， 因 此 就 应
该 修正 基准 下 料 间隔 时 间 。 有 些 控制 系统 在 发 现 模 况 异常 【如 电阻 严重 针 振 、 摆 动 ) 而 自动
转 人 定时 下 料 时 ， 会 对 基准 下 料 间隔 时 间 做 适当 的 “放大 ”后 作为 定时 下 料 的 间隔 时 间 ， 理
由 是 异常 槽 况 下 电解 槽 的 电流 效率 会 降低 ， 因 此 氧化 铝 消 耗 速率 会 降低 ， 为 了 防止 沉淀 发 生 ，
下 料 间 隔 应 该 延长 〈 减 少 定 时 下 料 期 间 的 下 料 ) 。

在 下 料 自动 控制 模式 下 ， 控 制 系统 以 基准 下 料 间隔 时 间 为 “ 轴 心 ”， 来 决定 各 种 下 料 状 态
(如 正常 下 料 状态 、 欠 量 下 料 状态 、 过 量 下 料 状态 ) 中 的 下 料 间 隔 时 间 。 因 此 ， 延 长 基准 下 料
间隔 时 间 应 该 能 使 控制 系统 加 入 到 电解 槽 中 的 物料 减少 ; 反之 ， 缩 小 基准 下 料 间隔 时 间 应 该 能
使 控制 系统 加 入 到 电解 槽 中 的 物料 增多 。 但 是 ， 基 准 下 料 间 隔 的 改变 对 控制 系统 的 实际 下 料 量
的 影响 程度 还 取决 于 具体 的 控制 系统 的 下 料 控制 算法 设计 。 对 于 一 些 智 能 化 的 控制 系统 ， 如 果
控制 系统 “认为 ”电解 槽 的 氧化 铝 浓 度 偏 低 ， 那 么 即便 将 基准 下 料 间 隔 调 大 〈 拟 少 下 料 ) ， 控

File: aluminum_industry_qa_benchmark/knowledge_qa_only/KQA_P8_textbook_qa/batches/full_textbook_ocr/ocr/B01/15_f472f00a/page-27.txt
“ 202 第 二 篇 铝 电 解 生 产 工程 技术 一，
制 系统 也 会 通过 较 多 地 使 用 “过 量 下 料 ” 状 态 来 弥补 基准 下 料 间 隔 增 大 所 导致 的 下 料 量 的 不
够 。 如 果 出 现 这 种 情况 ， 那 么 在 一 段 统计 时 间 之 内 〈 如 24h) ， 控 制 系 统 进入 过 量 下 料 状态 的
累 计时 间 与 进入 欠 量 下 料 状态 的 累计 时 间 之 比 明 显 变 大 ， 或 者 控制 系统 在 过 量 下 料 状 态 中 的 下
料 次 数 与 欠 量 下 料 状态 中 的 下 料 次 数 之 比 会 明显 增 大 。 因 此 ， 管 理 者 可 以 应 用 这 类 比值 来 分 析
基准 下 料 间隔 的 设 定 值 是 否 合理 。

智能 化 的 下 料 控制 程序 可 能 会 弱化 ,但 不 会 忽视 基准 下 料 间隔 的 调整 对 物料 加 入 量 的 影
响 ， 因 此 调整 基准 下 料 间 郁 时 间 依 然 是 对 控制 系统 的 下 料 控制 进行 有 效 干预 的 主要 手段 。

出 现 以 下 情况 需要 可 以 变更 基准 下 料 加 料 间 隔 :

(1) 缺 料 频繁 时 ， 缩 短 加 料 间 隔 ; 由 于 物料 过 剩 而 产生 沉淀 或 氧化 铝 浓 度 过 高 时 ， 延 长 基
稚 下 料 间 隔 (参见 15.11 节 ) 。

(2) Al0; 堆积 密度 减 小 时 ， 需 缩短 加 料 间隔 ; 增加 时 ， 需 延长 加 料 间隔 〈 堆 积 密度 可 提
前 从 原料 输送 工段 获得 ) 。

(3) 模子 有 病 、 电 流 效 率 降 低 时 ， 需 延长 基准 下 料 间隔; 横 子 好 转 、 电 流 效率 恢复 时 ， 需
缩短 基准 下 料 间 隔 。

(4) 因 某 种 原因 已 向 模子 大 量 投料 ， 需 延长 基准 下 料 间隔 ; 一 旦 投入 的 料 已 消耗 完 〈 一
般 以 来 效应 为 准 ) ， 恢 复 到 标准 值 。

基准 下 料 间隔 的 变更 要 遵循 严格 的 管理 程序 ， 并 进行 记录 和 报告 。

15. 5.3 ”下 料 异常 或 控制 不 良 的 检查 与 处 理

对 下 料 异 常 或 控制 不 良 的 检查 与 处 理 是 下 料 管理 的 重要 内 容 。 该 部 分 内 容 将 在 15. 12 节 中
讨论 。
1S.6 ” 铝 液 高 度 和 出 铝 量 管理

铝 液 高 度 的 调整 主要 通过 调整 出 铅 量 来 实现 ， 因 此 对 铝 液 高 度 的 管理 和 对 出 铝 量 的 管理 是
密 不 可 分 的 。 大 型 预 焙 槽 一 般 每 天 出 铝 一 次 〈 部 分 企业 采用 36h 出 铝 周 期 ) ， 出 铝 时 按照 下 达
的 出 铝 量 指标 ， 使 用 真空 抬 包 从 槽 中 抽取 铝 液 。 出 铝 前 后 ， 铝 液 高 度 一 般 相差 3 ~4cm。
1S. 6.1 管理 的 基本 原则

首先 ， 企 业 要 制定 明确 的 铝 液 高 度 基准 值 〈 一 般 给 定 一 个 上 、 下 限 之 差 不 超 过 2cm 的 范
围 值 ， 如 18 ~ 20cm) 和 出 铝 量 的 基准 值 ， 并 以 实现 基准 值 为 目标 开展 相关 工作 。

铝 液 高 度 是 电解 槽 工艺 标准 〈 槽 基准 ) 中 的 一 项 管理 内 容 ， 应 该 按照 槽 基准 的 管理 规程
严格 进行 管理 。 生 产 中 要 严格 保持 确定 的 铝 液 高 度 ， 防 止 偏 高 偏 低 。 实 践 表 明 ， 偏 高 比 偏 低 危
害 性 更 大 。 长 期 保持 较 低 的 铝 液 高 度 ， 不 过 是 电流 效率 较 低 ， 不 会 有 较 大 的 险情 。 若 要 将 铝 液
提高 ， 只 需 减 少 几 次 出 锅 量 或 停止 一 两 次 出 铝 就 能 实现 ， 但 若 长 期 铝 液 较 高 ， 出 现 炉 底 沉 淀 或
结 壳 ， 处 理 起 来 十 分 困难 ， 疗 程 很 长 。 由 于 炉 底 导 电 不 均匀 ， 同 样 会 产生 较 大 水 平 电流 而 导致
滚 铝 ， 形 成 大 病 构 。 可 见 管理 好 铝 液 高 度 十 分 重要 ， 但 正确 管理 的 前 提 是 准确 地 进行 铝 液 高 度
的 测量 ， 因 此 选择 正确 的 测量 方法 并 要 求 现 场 严格 地 执行 测量 作业 标准 是 管理 的 重要 内 容 。

由 于 正常 铝 电解 槽 的 每 日 产 铝 量 是 相对 稳定 的 ， 铝 液 高 度 超过 正常 速度 的 变化 肯定 是 热 平
衡 等 因素 引起 的 槽 腾 变 化 所 造成 的 ， 出 铝 量 的 制定 虽然 以 保持 标准 的 铝 液 高 度 为 目标 ， 但 却 不
能 作为 调节 银 液 高 度 的 唯一 手段 〈 热 平衡 变化 引起 槽 腾 变 化 是 导致 铝 液 高 度 变 化 异常 的 主要 原
因 ， 因 此 应 配 以 热平衡 调整 ) ， 否 则 出 铝 量 的 大 起 大 落 会 导致 电解 槽 中 的 在 产 铝 量 较 大 范围 波
