Repository: Q-shui/GraphRAG

# KQA-P8 教材知识问答

本目录是独立的教材来源候选集工程。首个OCR批次处理《现代铝电解》第29章印刷页457–464，形成16条新候选题；其中3条完成页面视觉复核，13条仍待逐页复核。

依据：教材PDF、页面图像和OCR文本（代码事实）。`TEXTBOOK_VERIFIED`只表示已完成本轮教材页面核对，不代表外部文献或专家批准。

运行：`python scripts/build_p8.py`，再运行 `python scripts/validate_p8.py`。

File: aluminum_industry_qa_benchmark/knowledge_qa_only/KQA_P8_textbook_qa/batches/full_textbook_ocr/ocr/B01/15_f472f00a/page-28.txt
一 一 一 一 一 一 15 铝 电解 的 生产 管理 203、
动 ， 反 而 不 利于 电解 档 热 平衡 走向 稳定 。 因 此 ， 出 钻 量 的 制定 一 般 以 数 天 〈 如 5d 或 74) 为 一
个 周期 进行 计划 ， 并 且 不 能 大 幅 偏 离 基准 值 (偏离 基准 值 的 范围 不 超过 + 10%9 ) 。 归 纳 起 来 ，
出 钻 量 管理 应 遵循 下 列 原则 ; (1) 接近 实际 电流 效率 ， 尽 量 做 到 产 出 多 少 取 走 多 少 ; (2) 保
持 指示 量 平稳 ， 切 尽 大 起 大 落 ，(3) 可 以 利用 调整 钻 液 高 度 来 调整 电解 模 的 热平衡 ， 但 一 般 只
有 对 于 热平衡 已 经 不 正常 的 电解 槽 才 采 用 这 种 调节 措施 。
15. 6. 3 ” 铝 液 高 度 测量 与 出 铝 计划 制定 的 管理
15. 6. 2. 1 馈 液 高 度 测量 方法 选择
正确 的 出 铝 计划 离 不 开 准确 的 钻 液 高 度 测量 数据 。 铅 液 高 度 测量 的 方法 有 一 点 测量 和 多 点
测量 两 种 。 多 点 测量 一 般 为 三 点 (300kA 以 上 大 容量 构 为 五 点 ) 。 尽 管 一 点 和 多 点 两 种 测量 方
法 均 采用 相同 的 测定 工具 〈45 测 定 钙 加 水 平 仪 ， 详 见 14. 1 节 ) ， 但 两 种 方法 有 以 下 不 同 点
(1) 测定 位 置 不 同 。 一 点 测量 位 置 常 取 在 出 铝 口 ， 多 点 测量 位 置 在 大 面 〈 详 见 14. 1 节 ) 。
由 于 测量 位 置 不 同 ， 获 得 铝 液 高 度 准确 性 不
一 样 。 对 于 炉 底 干 光 、 无 隆起 的 模 ， 三 点 测 ，
量 的 平均 值 一 般 高 于 一 点 测量 0.7 ~ L. 0em = 有
( 见 图 152) 。 车 炉 胜 不 规整 ， 一 点 测量 的 NS、 本
铝 液 高 度 值 与 全 构 平 均值 的 误差 更 大 。 EN
(2) 测量 周期 不 同 。 一 点 法 每 天 至 少
进行 一 次 ， 多 则 数 次 ; 多 点 法 划 必 须 按 昭 测
定 计划 实施 ， 测 定 计划 表 的 测定 周期 与 出 馈
15-2 j 量 示意
计划 表 的 制定 周期 相同 ， 例 如 每 5d (或 每 和
一 周 ) 进行 一 次 。
(3) 用 途 不 同 。-- 点 测量 只 能 用 于 每 天 了 解 银 液 情况 ， 主 要 目的 是 掌握 电解 质 高 度 ， 多 点
测量 是 用 于 制定 后 5 天 的 出 锅 计 划 。
(4) 难 易 程度 不 同 。 一 点 测量 简单 易 行 ， 随 时 可 作 ; 多 点 测量 必须 用 天 车 打 测量 孔 ， 工 作
量 相对 较 大 。
但 作为 铝 液 高 度 的 技术 条 件 管理 和 作为 制定 出 钻 计划 的 依据 ， 必 须 采用 多 点 测量 法 。 每 天
再 辅 以 一 次 一 点 测量 了 解 变化 ， 这 样 会 使 管理 更 趋 完善 。
15.6.2.2 多 点 测量 基本 程序 及 铝 液 有 效 值 (MTYY) 计算 方法
多 点 测量 的 基本 程序 是 : 在 出 铝 计划 周期 的 最 后 一 天 出 馈 前 数 小 时 进行 测量 ;测量 完毕 后
计算 出 算术 平均 值 ， 并 将 该 模 当 时 的 回转 计 读数 一 同 报告 给 计算 机 室 ;计算 机 操作 员 将 数据 办
入 后 ， 由 计算 机 进行 平滑 处 理 ， 得 出 铝 液 有 效 值 ， 供 制定 新 一 轮 出 银 计划 表 使 用 。
计算 机 进行 铝 液 有 效 值 计算 〈 平 滑 处 理 ) 的 计算 公式 为 ;
MTV = ai +(1-a)[M -(7- 有 ]
式 中 MTTY 一 一 (本 次 的 ) 钻 液 有 效 值 ，mmi
只 一 一 本 次 测量 的 钻 液 高 度 平均 值 ，mmi
只 一 一 前 次 的 铝 液 有 效 值 ， 但 有 些 企业 取 前 次 测量 的 铅 液 高 度 平均 值 ，mmi
J 一 从 上 次 测量 到 本 次 测量 之 间 的 阳极 实际 下 降 量 ，mmi
K 一 一 从 上 次 测量 到 本 次 测量 之 问 的 阳极 标准 下 降 量 ，mmi
o- 一 平滑 系数 ， 一 般 取 值 在 1/3 ~ 1/2 之 间 。

File: aluminum_industry_qa_benchmark/knowledge_qa_only/KQA_P8_textbook_qa/batches/full_textbook_ocr/ocr/B01/15_f472f00a/page-29.txt
“204， 第 二 篇 ， 馈 电解 生产 工程 技术 人

多 点 测量 中 应 注意 的 事项 有 :

(1) 注意 对 测量 精度 的 管理 。 多 点 测量 的 平均 值 比 上 次 测量 的 平均 值 相差 +*3cm 以 上 的 要
进行 重新 测定 。

(2) 注意 对 阳极 回转 计 刻 度 的 读数 的 管理 。 因 为 计算 机 计算 铅 液 有 效 值 时 要 用 到 回转 计
读数 来 计算 本 次 测量 与 上 次 测量 期 间 的 阳极 下 降 量 ， 因 此 在 进行 多 点 测量 铝 液 、 电 解 质 高 度
时 ， 要 记录 阳极 回转 计 刻 度 读 数 。 在 抬 母 线 时 ， 要 记录 抬 前 和 拾 后 的 回转 计 刻 度 读数 。

(3) 正确 进行 数据 记录 并 按照 作业 准则 输入 计算 机 。

(4) 注意 槽 底 沉 淀 对 测量 的 影响 。 须 注意 ， 定 义 的 铝 液 高 度 是 指 电解 质 以 下 ， 包 括 炉 底 沉
淀 在 内 的 所 有 部 分 。 测 定时 炉 底 有 沉淀 ， 千 万 不 能 人 刨 出 沉淀 部 分 将 剩余 值 作为 铝 液 高 度 ， 不 然
就 会 不 自然 地 提高 铝 液 高 度 ， 使 模子 走向 冷 态 化 。 测 量 时 若 发 现 槽 底 有 沉淀 ， 必 须 采 用 适当 方
法 处 理 。

15.6.2.3 基于 MI7YY 值 的 出 馈 计 划 制 定

过 去 按 一 点 测量 值 确 定 指示 量 的 做 法 虽然 简单 易 行 ， 但 存在 两 大 致命 缺点 : (1) 数据 准确
性 差 。 反 映 不 出 槽 内 实际 铝 液 状 况 ， 对 炉 底 隆 起 的 老 槽 ， 或 炉 底 沉淀 多 的 档 ， 按 此 下 达 指 示 量
容易 引发 病 槽 ; (2) 指示 量 不 平稳 。 由 于 测量 值 的 起 落 ， 必 然 造成 指示 量 波动 大 。 一 旦 指示 量
的 波动 幅度 超过 了 覃 子 的 自 调 能 力 ， 必 然 对 炉膛 和 技术 条 件 产 生 不 良 影 响 ， 甚 至 恶化 模 况 。

基于 多 点 测量 的 铝 滚 有 效 值 (W7YTY) 法 具有 相当 严密 的 科学 性 ， 是 严格 、 平 稳 管 理 的 体
现 。 具 体 做 法 是 ， 将 MTYY 值 与 基准 高 度 相 比较 ， 一 次 作出 一 个 周期 (如 5 日 ， 有 的 企业 为 7
日 ) 的 总 吸出 量 和 每 日 指示 量 表 〈 实 例 见 表 1$-4) ， 交 给 出 铝 组 执行 。 对 异常 情况 (如 MTYTY
值 不 在 标准 的 高 度 范围 时 、 前 一 次 的 出 铝 量 误差 较 大 或 槽 况 发 生 急剧 的 变化 时 ) 或 异常 槽 况 则
不 按 W37YY 法 ， 而 由 管理 者 (如 工区 长 ) 根据 当天 槽 况 决 定 出 铝 量 。

表 1S-4 ”基于 铝 液 有 效 值 法 的 $ 日 出 铝 指示 量 表 ( 某 厂 160kA 预 焙 槽 ) (kg)
RE 于 -| 和 天 | 和 天 | 和 天 和
|
有 天 丁 忆 本 工大 本 荆
II 有 本 天 本 蕊

铝 液 有 效 值 法 有 如 下 优点 :

(1) 多 点 测量 平均 数据 ， 比 一 点 测量 准确 ， 更 真实 好 反映 铝 液 高 度 及 分 布 。

(2) 平滑 处 理 中 ， 把 本 次 测量 值 与 上 次 有 效 值 (或 测量 值 ) 加 5 日 内 阳极 下 降 量 推算 出
的 值 进行 加 权 平 均 ， 既 考虑 本 次 测量 情况 ， 又 考虑 了 前 次 有 效 值 情况 和 炉膛 变化 情况 (由 阳极
下 降 量 反映 ) ， 可 充分 排除 测量 误差 ， 将 电解 槽 前 后 情况 有 机 地 连贯 起 来 。

(3) 做 到 了 平 衔 管理 ， 正 常 槽 规定 5$ 日 内 相 邻 两 天 最 大 差 值 仅 为 100kg， 保 证 电解 槽 平稳
出 铝 ， 起 落 幅 度 小 。

(4) 管理 科学 化 、 标 准 化 ， 使 人 为 影响 因素 尽量 减 小 。

此 法 的 缺点 为 :

(1) 环节 多 ， 从 测量 、 计 算 平 均值 及 回转 计 读 数 记 录 、 报 告 计 算 机 ， 其 中 一 个 环节 出 问
题 ， 指 示 量 表 就 打印 不 出 来 。

(2) 测定 工作 必须 定时 定 日 .不 能 错过 。

(3) 要 求 吸 出 精度 高 ， 不 能 超过 误差 范围 ， 更 不 能 一 日 不 出 。

(4) 病 槽 及 非 正常 生产 期 槽 不 能 使 用 此 法 。

File: aluminum_industry_qa_benchmark/knowledge_qa_only/KQA_P8_textbook_qa/batches/full_textbook_ocr/ocr/B01/15_f472f00a/page-30.txt
ii -一 15 铝 电解 的 生产 管理 .205，

(5) 有 效 值 超过 计算 范围 ， 此 法 做 不 出 出 铝 计划 ， 需 管理 者 人 为 决定 。

但 此 法 的 缺陷 正 反映 出 了 操作 管理 的 严格 性 。 管 理 混乱 和 生产 不 稳定 无 法 实施 此 法 ， 这 就
从 工作 程序 上 对 我 们 提出 了 严格 操作 、 严 格 管理 的 要 求 ， 这 正 是 我 们 的 目的 所 在 。 一 言 总 之 ，
我 们 要 把 企业 办 成 先进 企业 ， 必 须 采 取 严 格 的 、 科 学 的 管理 方法 。

15.7 ”电解 质 高 度 管理

对 电解 质 高 度 的 调整 应 以 “疗程 ”思想 来 进行 ， 避 免 对 槽 况 产 生 冲 击 。

电解 质 高 度 的 管理 内 容 主要 包括

(1) 电解 质 高 度 的 判定 。 每 天 出 铝 前 ， 在 出 铝 端 进行 一 点 测定 ， 结 合 定期 (如 每 月 ) 进
行 的 多 点 测定 的 平均 值 ， 作 为 判断 的 参考 资料 ; 同时 在 换 阳 极 时 ， 视 电解 质 液 面 高 、 低 作为 判
断 的 参考 资料 。

(2) 电解 质 高 度 的 增 减 。 可 根据 多 点 测量 的 高 度 ， 对 照 电 解 质料 基准 表 来 决定 电解 质料 的
添加 量 。 例 如 ， 某 厂 320kA 电解 模 的 电解 质料 添加 基准 表 如 表 1S-$ 所 示 。 电 解 质料 深 加 时 间
及 位 置 为 ; 更 换 阳极 时 ， 当 阳极 换 出 后 ， 在 其 位 置 进行 电解 质料 添加 。 使 用 的 电解 质料 包括 :
人 蚀 炉 的 电解 质 块 、 拾 包 结 壳 电 解 质 块 和 冰晶 石 。

表 1S-5 ”电解 质料 添加 基准

五 点 测 定 信 | 和 判 断 处 时

nb ET

3 信人 天 从 上 电解 质

2 在 全 内 全 天 加 入 OO

1 TFT

RD TAOTITTTTTTE

(3) 调整 电解 质 高 度 的 相关 处 理 。 由 于 电解 质 高 度 受 热平衡 的 影响 很 大 ， 因 此 ， 在 按照 电
解 质 的 吨 铝 消耗 量 及 时 补充 冰晶 石和 氟 化 铝 的 基础 上 ， 合 适 的 电解 质 高 度 还 需要 通过 保持 合适
的 热平衡 来 维持 ， 当 电解 质 高 度 异 常 时 ， 应 通过 恢复 电解 槽 的 正常 热平衡 来 促进 电解 质 高 度 恢
复 正 常 。 对 电解 质 高 度 严 重 异 常 的 情况 进行 处 理 的 极端 措施 是 ， 通 过 从 电解 质 中 抽出 液体 电解
质 ， 或 向 电解 槽 中 治 人 取 自 其 他 槽 的 液体 电解 质 来 调整 ， 但 该 措施 不 常用 。

15.8 ”阳极 更 换 进度 管理
15. 8. 1 阳极 更 换 顺 序 的 确定

阳极 更 换 顺 序 的 确定 原则 是 : 第 一 ， 相 邻 阳极 组 要 错开 更 换 ; 第 二 ， 电 解 槽 两 面 关 块 组 应
均匀 分 布 ， 使 阳极 导电 均匀 ， 两 条 大 母线 承担 的 阳极 重量 均匀 ; 第 三 ， 若 按 电解 槽 纵向 划分 成
几 个 相等 的 小 区 ， 每 个 小 区 承担 的 电流 和 阳极 重量 也 应 大 致 相等 ， 为 此 ， 阳 极 更 换 必 须 交 叉 进
行 。

为 了 便于 记录 和 管理 阳极 更 换 ， 生 产 现场 对 电解 槽 的 阳极 进行 编号 ， 所 有 的 阳极 分 为 A、
B 两 出， 其 中 A 侧 指 进 电 端 的 那 一 侧 阳 极 ，B 侧 指 非 进 电 端 的 那 一 侧 阳 被 ; 阳极 标号 以 出 铝 端
的 第 一 块 阳极 作为 1 号 阳极 ， 按 数字 顺序 排列 到 烟 道 端 ， 例 如 ， 对 于 每 侧 有 20 根 阳 极 的 预 焙
槽 ， 阳 极 标号 依次 为 1 ~20; 确定 一 块 阳 极 的 位 置 以 阳极 所 在 的 侧 和 阳极 编号 ， 例 如 Al16 代表
A 侧 从 出 铝 端 往 烟 道 端 数 第 16 根 阳极 。

File: aluminum_industry_qa_benchmark/knowledge_qa_only/KQA_P8_textbook_qa/batches/full_textbook_ocr/ocr/B01/15_f472f00a/page-31.txt
“206. 第 二 篇 铝 电解 生产 工程 技术 人

我 国 大 型 槽 阳极 更 换 周 期 一 般 为 25 ~27d。 有 些 大 型 槽 设计 为 双阳 极 ， 即 两 块 相 邻 的 阳极
构成 一 组 ， 每 次 更 换 一 组 。 对 于 以 组 为 单位 更 换 阳极 的 生产 系列 ， 除 了 需要 对 电解 槽 上 每 块 阳
极 的 位 置 进行 编号 外 ， 还 需要 对 每 组 进行 编号 〈 即 有 极 号 与 组 号 之 分 ) 。 例 如 ， 对 于 全 槽 有 40
块 阳极 (20 组 ) 的 预 焙 构 ， 阳 极 号 和 阳极 组 的 关系 如 表 15-6 所 示 。

表 15-6 ”阳极 号 与 阳极 组 号 对 应 表
TAOTaTaTwlwTAwTA TAO wT
WTALSTALRTALRTOTAeaalaaaslaelalasae[a
阳极 组 B10
上 生生 辣 林 本 贡 攻 攻 攻 机 攻 攻 攻 攻 下 区

给 定 了 每 台电 解 槽 的 阳极 数量 和 阳极 更 换 周 期 (关于 阳极 更 换 周 期 的 计算 请 见 11.2.4
节 ) ， 便 可 以 按照 上 述 交 叉 更 换 的 原则 制定 出 阳极 更 换 顺 序 表 。
以 某 厂 200kA 预 焙 槽 为 例 ， 全 槽 有 28 块 阳 极 ， 每 块 阳极 以 26d 为 更 换 周期 ， 更 换 顺 序 如
表 15-7 所 示 。 按 此 顺序 ，A、B 两 侧 的 阳极 能 交叉 进行 更 换 ， 每 天 更 换 一 块 阳极 ， 除 了 A7 与
A8 、B7 与 B8 阳极 是 同一 天 更 换 外 ， 其 他 相 邻 阳 极 更 换 日 期 相差 4d。
表 1S$-7” 某 厂 200kA 预 焙 构 阳 极 更 换 顺 序
aaarerToryTaorarararr
Ts
airlaelalallslslelelalalal
再 以 某 厂 320kA 铝 电解 槽 为 例 ， 全 权 有 40 块 阳极 ， 每 块 阳极 以 27d 为 更 换 周 期 ， 分 为 20
组 更 换 ， 更 换 顺 序 表 如 表 15-8 所 示 。 由 于 阳极 组 数 (20) 小 于 阴极 更 换 周 期 (27) ， 因 此 每 构
平均 1. 3$d 才能 更 换 一 组 阳极 ， 实 际 做 法 是 每 27d 中 有 20d 更 换 阳 极 ， 其 中 安插 7d 休息 (不
更 换 ) 。 相 邻 的 阴极 组 更 换 有 日期 相差 7 ~8q。
表 15-8 ”其 厂 320kA 预 焙 模 阳 极 组 更 换 顺 序
as TaTalefTlel7TeTy Ta
大 和 国 国 国医 硬 医 基 本 贡 酉 基 左 尖 本 本 项 医 天桥 基本
国 世 现 醒 到 三 贡 本 而 本 基本 下 本 天 本 天 可 项 本 蕊 本
1S. 8.2 ”阳极 更 换 进 度 表 的 制定
将 阳极 更 换 顺 序 编 程 后 输入 计算 机 ， 便 可 在 每 天 23 点 前 打印 出 下 一 天 的 日 更 换 表 ， 工 人
按 此 表 安 排 更 换 。 同 时 每 月 最 后 一 天 的 23 点 前 打出 下 一 个 月 全 月 全 系列 阳极 更 换 顺 序 表 ， 以
备查 对 。 表 15-9 是 某 广 320kA 预 焙 槽 某 年 某 月 的 阳极 更 换 进 度 表 〈 一 个 例子 ) 。
表 1S-9 某 厂 320KA 预 焙 机 x x 年 x x 月 阳极 更 换 进 度 表
目 期
槽 号
加 四 回回 可 可 加 加 加 回回 双 加 加 四 而 四 四 四 四 加 四 四 加 四 四 加 本 加
可 加 作 轴 辐 胡 癌 四 本 可 的 可 晤 辣 可 二 可 二 症 辣 本 个 可 可 网 吕 可 癌 吕 1
本 可 辣 册 加 本 几 汪 可可 请 加 辣 可 且 梧 辣 帮 am 由 eslsale

File: aluminum_industry_qa_benchmark/knowledge_qa_only/KQA_P8_textbook_qa/batches/full_textbook_ocr/ocr/B01/15_f472f00a/page-32.txt
一 -一 13 铝 电 解 的 生产 管理 .207，
续 表 15-9
日 期 ，
机 和 回回 占 加 日 回回 回回 回国 四国 四 四 四 加 国 加 加 加 四 天 轴 轩 国 瑟 四 四
1 | 人 | 权 | 全 | 双 | 体 外 | 中 | 体 丘 罗 各 到 全 锡 到 嫩 到 全 始 玛 | 体 8ag 双 | 体 | 各 | 到 | 体 | 的 双 |
| 体 | 风 昌 村] 果 代 二 | 昌 体 名 四 如 可 全 起 | 区 到 全 二 到 | 休 Agm| 体 | 名 到 | 条 妈 四
是 | 可 | 体 晤 加 划 晤 全 晤 下 全 总 四 如 可 休 提 多 昌 侈 二 可 | 体 a9 权 | 体 | 铝 可 | 休 关
6 | 名 下风 同 到 名 [ 末 体外 下体 各 区 9 如 到 休 妈 到 嫩 四 体 名 加 | 体 Agm| 体 | 名 | 到 | 休
IO | 休 | 何 | 到 | 体 | 公 到 | 全体 | 全 下 | 人 | 各 各 下 | 休 色 | 到 | 全 | 可 | 休 | 全 | 到 | 体 aq 本 | 休 | 各 | 双
1 | 双 | 体 | 何 权 | 体 拘 到 | 全体 | 名 [到 | 体 | 各 因 gj 各 到 | 休 铝 | 罗 公 | 相 | 体 | 名 | 到 | 体 sg 到 | 体 |
IO 上 国 晤 | 休 名 到 | 体 多 四 | 名 | 体 | 合 | 查 | 体 | 二 gj 如 | 四 | 体 | 和 | 到 | 他 | 体 名 | 吕 | 体 aq 开 | 人
10 | 体 [ 双 | 休 名 到 | 体 | 全 更 | 休 | 二 到 | 体 | 各 基色 下体 | 色 罗 二 可 全 名 可 | 体 杰
Ia | 品 | 体 Ag 到 | 休 名 到 | 体 | 生 到 | 名 | 吧 | 体 | 外 | 体 | 全 名 到 | 体 | 扣 | 吧 全 相 | 休 | 名 | 吕 | 体 Ag
12 | 人 | 吗 体 Ag 到 | 体 | 名 | 体 | 人 到 | 人 | 到 | 全 二 到 | 维 各 各 | 下 | 休 | 旬 | 双 | 全 | 相 | 体 雪 | 吧 | 休
83 | 体 | 全 | 品 | 体 的 国 本 | 体 | 名 | 到 | 体 | 人 |[ 台 | 名 | 双 | 体 | 名 | 权 | 休 | 全 如 | 四 | 体 | 旬 到 他 | 体 名 |
4 [| 网 嫩 | 到 | 休 Ag8| 体 | 和 到 | 体 | 人 到 | 名 | 双 | 体 | 如 | 中 | 体 | 各 | 体 | 名] 全 台 | 休 | 名
5 多 电 全 名 更 体 [Ag 到 | 体 各 | 到 | 杀人 到 | 所 | 体 | 晤 | 权 | 体 | 各 加 | 体 | 人 | 全 双人
06 | 罗 条 到 俯 全 到 体操 q| 休 名 | 下体 铭 下 ||| 体 井 到 | 体 各 9 所 可 | 体外 反思
加 | 公国 全 加 网 二 本 信人 到 | 体 各 名 | 傈 | 权 二 果 全 起 四 休 | 避 E 各 下体 [| 吧 所
| 休 全 加 后 双 多 名 品 休 全 晤 | 作 雪 到 全 二 相合 二 约 二 下体 各 四 各 可 全 名 李
9 | 四 例 色 罗 嫩 昌 | 体 | 名 中 | 侏 下 | 体 | 如 | 到 | 体 | 公 | 到 | 名 | 蚂 | 体 | 到 | 体 | 名 | 下 | 休 | 包
多 |] 如 可 | 体 | 反 加 全 加 | 体 | 名 到 | 体 到 | 傈 | 训 | 到 | 体 | 全 到 | 名 | 体 | 名 下 | 体操 名 | 到 | 休
更 ECGOOGEODEGCOODODDE RES 吧
2 | 后 如 | 双 | 体 | 各 | 双 | 公 | 可 全 | 名 | 到 | 体 g| 体 |] 名 | 吧 体 | 二 蚂 | 名 j 果 信 公 双全 全
8 | 体 | 全 名 | 可 | 体操 | 双人 | 权 | 体 | 名 | 到 | 体 |qs| 杀 | 名 到 作 的 到 全 晤 全 色相 | 休 各 om
2 | 约 反 区 各 到 全 色 到 二 双全 各 唱 体 晤 | 体 侣 到 | 休 二 到 | 双 | 体 | 公休 |
2 后 四 全 各 辐 名 下 | 体 和 到 后 相信 名 到 休 和 的 如 可 | 体例 到 全 | 双 体外 吧 傣
呈 | 体外 到 | 体 扣 多 名 可 信鸽 罗 全 可 | 伏 铝 晤 信人 约 名 可 | 体 | 网 蚂 全 双 全 全 惠
轨 | 国 网 井 到 全 各 四 各 可 全 如 台 二 到 全 滞 晤 休 和 到 | 休 扣 到 | 休 二 可 避 | 吗 估 名
名 | 人 | 辐 全 二 可 | 体 扣 杖 各 下 全 各 吧 铭 下 的 馈 到 全 全 双全 名 到 | 人 网 四 和 到 傣
旬 加 旬 晤 乓 后 下 估 总 国富 可 的 辣 晤 二 惠 集 寺 晤 多 8 本 人 各 到 | 休 反 四
国 | 风 可 辣 晤 的 十 到 | 八 各 国人 吉 到 多 名 到 全 双人 网 全 到 体 上 5| 体 下体 全 四 办
鲁 | 央 后 四 外 晤 鲍 昌 加 调和 国 各 相信 二 加 后 下 信人 二 是 体 A 本 | 人 名 双全 二 四
包 加 作风 到 外 到 | 风 二 中风 后 多 加 | 体外 罗 后 四 全 名曲 作 Pa 晤 全 可 可 全 愉
灸 | 到 | 全 的 到 个 吧 的 二 到 全 各 四 名 到 全 提 到 后 加 全 后 晤 体 pq 上 | 体操 加 | 人
型 | 休 名 可 网 癌 加 色 晤 网 富 是 的 各国 如 相约 后 加 辣 昌 全 二 吧 体 e 到 | 休 训 加
嘎 | 时 | 体操 加 | 的 十 到 二 晤 化 二 双全 名 四 各 相约 妈 吧台 | 体 全 | 吗 钵 aq 李 | 人 | 避
区 | 体操 | 下体 | 多 | 权 | 全 pg| 体 | 人 | 罗 | 体 | 生体 | 人体 | 到 | 体 js 人

File: aluminum_industry_qa_benchmark/knowledge_qa_only/KQA_P8_textbook_qa/batches/full_textbook_ocr/ocr/B01/15_f472f00a/page-33.txt
. 208 .第 二 篇 “ 钻 电 解 生产 工程 技术 “一 一 一 一
1S.8.3 ” 非 正 常情 况 下 的 阳极 更 换 管 理

非 正 常情 况 下 的 阳极 更 换 管理 如 下 :

(1) 新 槽 换 极 开始 日 期 的 确定 。 从 启动 后 两 天 开始 换 极 〈 灌 铅 后 的 第 二 天 ) 。

(2) 停 槽 前 的 阳极 更 换 。 决 定 某 个 槽 要 停 槽 时 ， 在 停 档 之 日 的 前 一 天 或 前 两 天 〈 按 作业
标准 的 规定 ) 开始 停止 更 换 阳 极 ; 对 于 计划 停 构 的 情况 ， 从 10 天 开始 使 用 残 极 ; 从 停 档 上 换
下 来 的 残 极 ， 阳 极 高 度 在 30em 以 上 的 要 再 使 用 。

(3) 临时 更 换 阳 极 。 因 阳极 脱落 、 裂 纹 、 长 包 、 掉 角 等 必须 临时 换 极 时 ， 首 先 选择 用 高 度
不 小 于 所 换 阳 极 高 度 的 残 极 蔡 换 ， 只 有 在 无 残 极 时 ， 才 可 用 新 阳极 替换 ; 也 有 一 些 企业 规定 ，
比较 下 一 次 计划 更 换 的 时 间 ， 若 在 10d 以 内 的 使 用 残 极 ，10d 以 上 的 使 用 新 极 。

(4) 因 故 推迟 更 换 的 情形 的 处 理 。 由 于 天 车 故障 等 原因 ， 不 能 当班 更 换 的 阳极 ， 推 迟到 下
一 班 进行 ， 阳 极 更 换 顺 序 不 变 。 当 班 换 极 时 ， 优 先 更 换 压 极 ， 如 果 压 极 量 较 大 时 ， 换 极 顺序 不
变 ， 可 缩短 更 换 两 组 阳极 的 时 间 间 隔 ， 直 到 进入 正常 周期 ; 但 每 台 槽 每 24h 换 极 组 数 不 能 超过
两 组 ， 时 间 间 隔 必 须 在 8h 以 上 ， 目 的 在 于 减少 换 极 对 模子 运行 的 于 扰 ， 而 且 新 极 不 能 集中 在
一 个 区 (如 A3 、B3) ， 特 别 情况 需要 多 换 时 ， 只 能 用 使 用 过 的 残 极 或 从 邻 槽 拔 来 热 残 极 ， 以 缩
短 换 上 阳极 的 导 通 全 电流 时 间 ， 尽 可 能 保证 电流 分 布 均匀 。

(5) 记录 报告 。 碰 到 更 换 终 止 和 临时 更 换 的 情况 ， 要 记 人 更 换 时 间 表 和 工作 日 志 ， 并 向 相
关 人 员 报 告 。
1s.9 ”阳极 上 覆盖 料 管理

阳极 覆盖 料 ， 或 称 极 上 保温 料 ， 是 维持 电解 槽 热平衡 、 防 止 阳极 氧化 的 重要 因素 ， 并 且 对
于 减少 毛 盐 挥发 损失 也 有 一 定 作用 。
1S. 9.1 阳极 覆盖 料 管理 的 基本 原则

生产 中 应 尽 可 能 保持 足够 厚 的 、 稳 定 的 覆盖 料 。 尽 管 增 减 覆盖 料 的 厚度 可 以 调节 电解 覃 的
热 支出 ， 从 而 调整 槽 子 的 热平衡 ， 但 现代 预 焙 模 生 产 主 张 按 工艺 标准 保持 足够 高 的 覆盖 料 ， 而
不 主张 将 变更 覆盖 料 的 厚度 作为 调节 热平衡 的 手段 。 这 是 因为 ， 首 先 ， 变 更 履 盖 料 的 厚度 对 电
解 槽 热平衡 的 影响 的 可 控 性 差 ， 履 盖 层 越 薄 ， 槽 面 散热 占 槽 子 总 散热 的 比例 就 越 大 ， 则 覆盖 层
厚度 变化 对 热平衡 影响 的 可 控 性 便 越 差 ; 其次， 为 了 降低 阳极 被 空气 氧化 的 程度 ， 和 希望 覆盖 层
足够 厚 〈 以 不 覆盖 到 爆炸 焊 片 为 限 ) ， 因 此 不 希望 采用 变更 覆盖 层 厚 度 这 种 “顾此失彼 ”的 调
节 手 段 。

15. 9.2 ”阳极 覆盖 料 管理 的 内 容

阳极 覆 善 料 管理 的 内 容 如 下 :

(1) 阳极 更 换 时 的 覆盖 料 投入 量 。 应 作 具 体 规定 ， 以 利于 标准 高 度 的 保持 。 例 如 某 320kA
槽 生产 系列 规定 阳极 更 换 时 履 盖 料 的 加 入 量 为 220 ~240kg。

(2) 阳极 上 覆盖 料 高 度 。 应 规定 标准 高 度 。 例 如 我 国 预 焙 槽 一 般 规 定 标准 高 度 为 16cm。
在 换 阳 极 时 ， 按 图 15-3 和 图 15-4 进行 覆盖 料 的 加 入 、 管 理 。

(3) 阳极 上 覆盖 料 高 度 的 调整 。 阳 极 爆炸 焊 片 被 覆盖 料 覆 盖 了 的 时 候 ， 要 把 覆盖 料 扒 开 ，
让 爆炸 焊 片 露出 来 ， 阳极 上 图 盖 料 高 度 不 够 时 ， 应 及 时 调用 天 车 进行 覆盖 料 补充 加 料 ， 防 止 阳
极 氧化 。

File: aluminum_industry_qa_benchmark/knowledge_qa_only/KQA_P8_textbook_qa/batches/full_textbook_ocr/ocr/B01/15_f472f00a/page-34.txt
一 15 铅 电 解 的 生产 管理 .209，
本 T 1 了

| 于 | 上 | 央 | 三

直人 证 一 引 ITNATRNN

和 国力 全 ev
长 侧

图 15-3” 换 极 时 阳极 覆盖 料 示意 图 (大 面 视 图 ) 图 15-4 换 极 时 阳极 覆盖 料 示意 图 (小 面 视图 )

(4) 记录 与 报告 。 临 时 向 阳极 上 加 入 覆盖 料 的 槽 号 ， 要 记 入 工作 日 志 ， 同 时 向 值班 长 报
A-
1s. 10 ” 原 铝 质 量 〈 铝 液 纯度 ) 管理

铝 的 质量 通常 按 铝 中 含 杂质 的 多 少 来 评定 ， 铝 中 含有 的 金属 杂质 有 二 十 多 种 ， 其 中 最 主要
的 是 铁 〈Fe)、 硅 (Si)、 铜 (Cu) 几 种 ， 此 外 还 含有 气体 杂质 如 氨 、 氧 等 ， 及 非 金属 杂质 如
碳 ， 电 解 质 与 铝 或 其 他 金属 形成 化 合 物 等 。

铝 中 杂质 含量 越 高 ， 其 质量 品级 越 低 ， 相 应 销售 价格 也 越 低 。 因 此 ， 铝 的 质量 直接 影响 到
企业 的 经 济 效益 。 但 要 提高 成 品 铝 的 质量 ， 必 须 有 高 质量 的 原 铝 〈 即 铝 液 ) 。 因 此 ， 电 解 出 高
质量 的 原 铝 ， 便 成 为 提高 成 品 铝 质量 的 关键 。

15. 10.1 降低 杂质 来 源 相关 联 的 管理

原 铝 中 杂质 来 源 有 多 种 途径 ， 因 此 生产 管理 中 要 针对 各 种 途径 制定 管理 标准 并 有 效 实施 管
理 。

(1) 把 好 原料 质量 关 。 要 提高 原 铝 质量 ， 首 先 应 把 好 原料 质量 关 ， 坚 持 使 用 符合 国家 标准
和 行业 标准 的 原 材 物料 ， 降 低 从 原料 如 Al0; 、 炭 阳极 、 氟 化 盐 中 带 人 的 杂质 。 此 外 ， 加 入 拾
包 壳 皮 时 ， 注 意 抬 包 壳 皮 有 没有 杂质 〈 如 耐火 砖头 等 ) 的 投入 。

(2) 加 强 现场 操作 管理 ， 尤 其 是 阳极 管理 、 电 解 质 高 度 管理 和 铁 制 工具 使 用 上 的 管理 ， 避
免 铁 制 材 料 与 工具 在 熔 体 中 熔化 。 例 如 ， 提 高 阳极 更 换 质量 ， 准 确 设置 阳极 位 置 ， 尽 量 避 免 因
设置 不 准 出 现 电流 过 载 熔化 钢 爪 而 引起 阳极 脱落 ; 随时 检查 阳极 行程 情况 ， 防 止 因 阳 极 掉 块 、
脱落 、 裂 纹 而 熔化 钢 爪 ， 不 正常 的 阳极 要 迅速 地 换 下 来 。 掌 握 好 电解 槽 各 项 技术 条 件 ， 尤 其 是
电解 质 高 度 ， 防 止 因 电 解 质 高 度 过 高 而 浸泡 即将 更 换 的 低 阳 极 钢 爪 ， 引 起 熔化 ; 为 了 避免 工具
熔化 而 污染 原 铝 ， 铁 制 工具 如 大 钧 、 大 友 等 不 得 在 液体 电解 质 或 铝 液 中 浸泡 太 久 ， 发 红 变 软 后
即 应 更 换 ， 不 好 的 工具 不 要 使 用 ， 假 如 工具 掉 进 了 电解 槽 里 ， 要 迅速 地 取出 ， 阳 极 效应 发 生 时
不 要 把 工具 放 和 人 电解 槽 内 ; 此 外 ， 防 止 下 料 器 的 打 壳 锤 头 因 长 期 磨损 而 脱落 掉 人 槽 中 ， 因 此 必
须 随时 观察 运动 部 件 的 磨损 情况 ， 及 时 更 换 ， 掉 人 槽 内 的 必须 及 时 拿 出 。

(3) 保持 电解 槽 热平衡 稳定 ， 加 强 对 槽 膛 形 状 和 槽 底 破 损 的 防治 与 管理 。 原 料 中 的 杂质 有
相当 一 部 分 沉积 在 槽 膛 边 部 的 电解 质 结 过 中 。 对 于 正常 运行 的 电解 档 ， 槽 膛 稳 固 ， 这 些 杂质 不
会 进入 液态 铝 中 ， 但 一 旦 出 现 电解 模 变 热 ， 造 成 槽 膛 熔 化 ， 沉 积 在 边 部 结 壳 中 的 杂质 便 会 进 人
液态 电解 质 中 ， 随 着 电解 过 程 最 终 进入 铝 液 ， 引 起 原 铝 中 杂质 含量 增高 。 此 外 ， 许 多 电解 槽 底
部 都 有 不 同 程度 的 裂纹 ， 在 电解 槽 正常 运行 时 ， 这 些 裂 纹 被 沉积 物 所 填充 并 固化 ， 一 定 程度 地

File: aluminum_industry_qa_benchmark/knowledge_qa_only/KQA_P8_textbook_qa/batches/full_textbook_ocr/ocr/B01/15_f472f00a/page-35.txt
“210.， 第 二 篇 ” 铝 电 解 生 产 工程 技术 一
起 着 保护 炉 底 的 作用 ， 但 电解 槽 处 于 热 行程 时 ， 高 温 会 使 这 些 沉积 物 熔化 ， 裂 纹 会 继续 扩展 并
加 深 ， 穿 透 底 部 炭 块 而 引起 阴极 钢 棒 熔化 ， 而 且 通 过 裂缝 浸 和 人 的 铝 液 会 还 原 耐火 材料 中 的 铁 硅
氧化 物 ， 使 铁 、 硅 进入 铝 液 中 ， 使 其 杂质 含量 增高 。 所 以 ， 电 解 槽 应 建立 起 稳固 的 热平衡 ， 保
持 正常 运行 ， 不 仅 可 以 高 产 低 耗 ， 而 且 可 以 优质 。 生 产 实践 证 明 ， 大 凡 正 常 运行 的 电解 槽 ， 原
铝 质 量 也 往往 良好 。

(4) 加 强 对 环境 卫生 的 管理 。 除 了 生产 操作 和 技术 条 件 之 外 ， 电 解 厂 房 的 整洁 ， 也 是 保证
原 铝 优质 的 重要 条 件 之 一 。 生 产 中 应 保持 厂房 内 干 奖 ， 地 坪 完 好 ， 墙壁、 窗户 完整 ， 防 止 尘 土
进入 槽 内 污染 原 铝 ; 要 进行 权 四 周 的 清扫 整理 ， 防 止 铁 、 硅 等 杂 物 的 泥人。

15. 10.2 ” 银 液 试 样 分 析

准确 的 铝 液 试 样 分 析 是 有 效 进 行 原 铝 质量 管理 的 前 提 。 对 于 铝 液 坛 样 分 析 的 管理 ， 关 注 的
主要 内 容 是 :

(1) 铝 液 取样 频 度 。 对 于 铝 液 取样 频 度 ， 企 业 要 做 出 明确 的 规定 。 且 前 我 国 铝 厂 一 般 每 星
期 从 电解 权 出 铝 孔 取 一 次 铝 液 试 样 ， 送 中 心 化 验 室 分 析 。

(2) 铝 液 取样 方法 及 试 样 编号 。 按 照 企 业 制定 的 铝 液 取样 方法 及 试 样 编号 要 求 进行 。

(3) 原 铝 试 样 分 析 。 对 于 正常 槽 的 分 析 ， 要 进行 分 析 结 果 的 正确 性 判断 ， 即 把 本 次 原 铝 试
样 分 析 结 果 与 上 次 的 进行 比较 ， 若 误差 为 铁 在 0.2% 以 上 ， 硅 在 0.05 多 以上， 则 要 再 取样 进行
分 析 ; 对 于 纯度 异常 的 电解 槽 ， 可 以 进行 临时 取样 分 析 ， 例 如 每 天 取样 一 次 进行 分 析 。

(4) 记录 与 报告 。 对 于 再 分 析 、 临 时 分 析 的 槽 号 ， 以 及 分 析 的 结果 要 记 人 工作 日 志 ， 并 且
向 相关 人 员 报 告 。
1S$. 11 效应 管理
15.14.1 效应 管理 的 目标 与 思路

现代 银 电 解 企业 进行 效应 管理 的 目标 是 :

(1) 通过 维持 理想 的 工艺 技术 条 件 〈 尤 其 是 保持 理想 的 物料 平衡 与 热平衡 ) ， 使 效应 系数
尽 可 能 达到 预定 目标 。 前 面 已 指出 ， 现 代 铝 电解 工业 追求 无 效应 运行 ， 对 于 效应 系数 指标 与 国
际 先进 水 平 尚 有 较 大 差距 的 我 国 铝 电解 企业 ， 还 应 该 通过 不 断 地 改进 设备 、 工 艺 与 操作 管理 水
平 来 改进 铝 电解 槽 的 工艺 技术 条 件 ， 以 达到 不 断 降 低 效 应 系数 的 目的 。

(2) 除了 追求 理想 效应 系数 外 ， 还 应 该 尽 可 能 使 效应 持续 时 间 达 到 预定 目标 ， 并 朝 着 不 断
缩短 效应 持续 时 间 的 方向 努力 。 此 外 ， 还 应 该 追求 效应 发 生 的 均匀 性 〈 克 服 单 槽 或 系列 槽 效应
系数 忽 高 忽 低 的 现象 ) 。

为 了 实现 效应 管理 的 目标 ， 效 应 管理 应 该 遵循 下 列 思路 :

(1) 效应 管理 是 一 项 系统 工程 ， 它 是 建立 在 其 他 各 项 作业 与 技术 管理 的 基础 之 上 的 。 效 应
的 发 生 是 铝 电解 槽 正常 运行 条 件 〈 尤 其 是 物料 平衡 与 热平衡 ) 遭 到 破坏 的 标志 ， 因 此 效应 参
数 〈 包 括 效应 系数 、 效 应 持续 时 间 、 效 应 电压 、 效 应 发 生 的 均匀 性 等 ) 是 否 先进 ， 成 为 现代 铝
电解 生产 控制 、 操 作 与 管理 水 平 的 综合 量度 ; 反 过 来 ， 生 产 控制 、 操 作 与 管理 水 乎 也 决定 了 效
应 管理 所 能 达到 的 高 度 。 有 人 形象 地 比喻 ， 效 应 管理 是 屋顶 ， 其 他 各 项 管理 (尤其 是 与 物料 平
衡 和 热平衡 相关 的 管理 ， 如 下 料 管理 、 电 压 管 理 、 电 解 质 成 分 管理 、 电 解 质 高 度 管理 、 铝 液 高
度 管 理 、 阳 极 覆 盖 料 管理 等 ) 是 基础 和 柱子 。 一 旦 某 个 《或 某 些 ) 失控 〈 或 失调 ) ， 都 会 造成
效应 管理 这 个 屋顶 的 骨 塌 ， 其 中 以 下 料 管理 、 电 压 管 理 和 铝 液 高 度 管理 最 为 重要 。

File: aluminum_industry_qa_benchmark/knowledge_qa_only/KQA_P8_textbook_qa/batches/full_textbook_ocr/ocr/B01/15_f472f00a/page-36.txt
-一 15 铝 电 解 的 生产 管理 .211，

(2) 正 因为 效应 管理 是 一 项 系统 工程 ， 就 不 能 对 效应 参数 偏离 目标 的 电解 槽 采用 “ 头 靖
医 头 、 脚 痛 医 脚 ” 的 做 法 。 虽 然 效应 发 生 的 最 直接 原因 是 氧化 铝 浓度 过 低 ， 但 绝 不 能 简单 地 调
整 控制 系统 的 下 料 参数 〈 如 基准 下 料 间隔 ) ， 因 为 现代 计算 机 程序 对 物料 因素 有 较 强 的 控制 能
力 ， 反 倒是 对 热 工 因素 的 处 理 能 力 较 弱 (因为 槽 温 不 能 自动 检测 ， 散 热 因素 不 能 自动 调控 )，
对 阳极 故障 等 恶化 电解 模 稳 定性 的 问题 更 是 束手无策 ， 而 正 是 这 些 计算 机 不 能 有 效 监控 的 因素
常常 是 导致 效应 参数 恶化 的 真正 原因 ， 更 应 该 引起 作业 人 员 与 管理 人 员 的 高 度 重视 。 在 正常 的
工艺 技术 条 件 下 ， 现 代 先 进 的 计算 机 控制 系统 具有 将 氧化 铝 浓度 控制 在 1. 59 ~3. 5% 范 围 之 内
的 能 力 ， 但 若 电解 槽 的 热平衡 与 档 电 阻 稳定 性 遭 到 破坏 ， 氧 化 铝 浓度 控制 效果 就 会 急剧 恶化 ，
进而 进入 恶性 循环 ， 使 热平衡 、 物 料 平衡 及 电解 模 的 稳定 性 与 理想 状态 的 偏差 愈 来 全 大。 此
时 ， 效 应 管理 的 重点 是 找 出 和 消除 导致 电解 模 运行 状况 〈 包 括 工艺 技术 条 件 ) 恶化 的 真正 因
素 ， 系 统 地 考虑 制定 和 实施 工艺 技术 条 件 调整 方案 ， 阻 止 恶性 循环 的 进一步 发 展 ， 创 造 出 加 料
控制 程序 得 以 发 挥 作用 的 环境 ， 使 工艺 技术 条 件 逐 步 回归 正常 范围

(3) 企业 在 不 断 追 求 降低 效应 系数 的 目标 时 ， 必 须 稳步 进行 ， 不 可 冒进 。 应 充分 分 析 效应
系数 降低 过 程 中 电解 系列 的 技术 经 济 指标 变化 趋势 ， 谨 防 作业 人 员 迫 于 考核 压力 采取 不 利于 技
术 经 济 指标 的 错误 手段 降低 效应 系数 〈 例 如 多 下 料 、 升 高 摩尔 比 和 槽 温 等 ) 。 同 时 ， 应 该 分 析
效应 发 生 的 均匀 性 ， 一 般 来 说 ,“ 错 误 手 段 ”压低 的 效应 系数 会 导 臻 单个 电解 槽 乃至 全 系列 电
解 楷 的 效应 系数 忽 高 忽 低 〈 即 效应 系数 不 均匀 ) 。 如 果 能 在 较 高 的 水 准 上 使 全 系列 效应 系数 降
低 ， 即 效应 系数 降低 的 同时 ， 其 他 效应 参数 (效应 持续 时 间 、 效 应 电压 、 效 应 发 生 的 均匀 性
等 ) 均 能 保持 理想 状态 《甚至 相应 地 得 到 改进 ) ， 则 必定 能 带 来 降低 能 耗 和 改进 环保 指标 的 效
果 ， 那 么 企业 可 以 考虑 制定 新 的 效应 管理 目标 和 实施 步 又。

(4) 企业 制定 的 效应 系数 目标 值 一 般 是 针对 全 系列 而 言 的 ， 对 于 具体 的 电解 槽 ， 应 允许 一
定 的 “弹性 " ， 对 于 运行 状态 很 好 的 新 模 ， 可 以 允许 其 效应 系数 比 设 定 值 更 低 ， 而 对 于 启动 梢 、
异常 模 和 高 模 龄 档 ， 允 许 效应 系数 高 一 些 〈 例 如 ， 一 些 以 0. 1 为 设 定 值 的 铝 厂 允 许 异 常 模 的 效
应 系数 为 0.2~0.5)。

(5) 效应 管理 与 铝 电解 控 制 系统 中 使 用 的 下 料 自动 控制 模式 有 重大 关系 ， 因 此 企业 在 抽
定 效应 管理 的 具体 策略 时 ， 应 该 首先 部 练 掌握 计算 机 控制 系统 的 下 料 控制 模式 与 策略 〈 参 见
15.5 节 及 第 24 章 ) 。

15. 1. 2” 下 料 自动 控制 模式 的 选择 对 效应 管理 的 影响

在 15.5 节 中 已 指出 ， 目 前 ， 我 国 钻 电解 控制 系统 的 下 料 自动 榨 制 模式 分 为 “ 设 效应 等 待 "
与 “不 设 效应 等 待 ”两 大 类 。

作业 人 员 与 管理 者 首先 必须 弄 清楚 控制 系统 中 所 选用 的 下 料 自动 控制 模式 的 基本 原理 〔 参
见 第 24 章 ) ， 并 相应 地 去 管理 与 所 选 控制 模式 相对 应 的 设 定 参数 。 例 如 ,“ 设 效应 等 待 ” 榨 抽
模式 中 用 到 “效应 等 待 周期 ”( 即 从 上 次 效应 发 生 时 刻 或 效应 等 待 失败 而 退出 等 待 时 刻 到 本 次
安排 效应 等 待 时 刻 之 间 的 时 间 长 度 ) “效应 等 待 极限 时 间 ”( 即 停止 下 料 进行 效应 等 待 的 最 长
许可 时 间 ， 若 超过 该 时 间 则 认为 效应 等 待 失败 而 恢复 正常 的 下 料 控制 )、“ 效 应 等 待 成 功率 "
(这 是 一 个 描述 效应 等 待 好 坏 效果 的 参数 ) 等 。 其 中 效应 等 待 周期 是 一 个 需要 认真 管理 的 参
数 ， 因 为 该 参数 会 对 效应 系数 指标 产生 决定 性 的 影响 。“ 不 设 效应 等 待 ”控制 模式 中 没有 这 些
参数 ， 但 可 能 也 有 一些 与 控制 效应 系数 相关 的 设 定 参数 ， 通 过 调整 这 些 设 定 参 数 使 控制 系统 尽
可 能 将 电解 模 的 效应 系数 调 榨 到 目标 范围 。 此 外 ， 不 同 控制 模式 虽然 使 用 了 一 些 类 似 的 术语
(如 突 发 效应 、 延 时 效应 等 ) ， 但 具有 不 同 的 含义 ， 因 此 要 求 不 同 的 效应 管理 策略 。

File: aluminum_industry_qa_benchmark/knowledge_qa_only/KQA_P8_textbook_qa/batches/full_textbook_ocr/ocr/B01/15_f472f00a/page-37.txt
. 212 ， 第 二 篇 “ 银 电解 生产 工程 技术 “一 一 一 一
15. 11.3 ”效应 异常 的 分 析 与 处 理

效应 异常 的 分 析 与 处 理 是 效应 管理 的 重要 内 容 。 该 部 分 内 容 将 在 15. 12 节 中 讨论 。

15. 12 “异常 槽 况 〈 渍 槽 ) 及 事故 的 防治 与 管理
15. 12.1 异常 槽 况 〈 病 槽 ) 及 事故 防治 与 管理 的 基本 原则 与 重点

当 铝 电 解 梢 工艺 技术 条 件 中 的 某 个 或 某 些 偏离 了 正常 范围 时 ， 均 可 以 视 为 档 况 异常 。 当 某
个 或 某 些 重要 工艺 技术 条 件 显著 偏离 正常 范围 ， 特 别 是 电解 槽 赖 以 正常 运行 的 两 大 条 件 一 热
平衡 和 物料 平衡 遭 到 严重 破坏 ， 因 而 电解 模 技 术 经 济 指标 严重 恶化 时 ， 便 视 为 病 槽 。 在 人 们 心
目 中 ， 病 模 意 味 着 较 严重 的 异常 槽 况 (但 病 梢 与 异常 村 况 两 个 术语 并 没有 严格 的 定义 区 别 ， 因
此 下 面 的 讨论 中 不 做 严格 区 分 ) 。 在 现代 铝 电解 生产 中 ， 病 模 被 作为 生产 事故 来 对 待 。 此 外 ，
生产 中 还 有 两 类 常见 的 事故 ， 即 操作 管理 事故 〈 如 漏 楷 、 难 灭 效应 、 操 作 严重 过 失 等 ) 和 设备
引发 事故 〈 如 榴 控 机 控制 失灵 导致 “ 拔 槽 ”或 “ 坐 模 " ， 电 气 设备 或 母线 短路 导致 的 安全 或 爆
炸 事故 等 ) 。

按 技术 条 件 是 否 异 常 来 归 类 ， 蜡 常 档 况 可 分 为 : 槽 电压 〈 档 电阻 ) 异常 、 氧 化 铝 浓度 异
常 、 模 涅 异常 、 摩 尔 比 异常 电解质 高 度 异常 、 钻 液 高 度 异常 、 效 应 参数 异常 等 。 但 此 种 分 类
方法 不 易 表达 病 槽 的 主 特征 ， 因 此 生产 中 常 按 病 村 的 主 特征 进行 分 类 ， 例 如 模 电 压 异 常 《包括
槽 稳定 性 异常 ) 、 热 平衡 异常 ( 热 槽 与 冷 模 ) 、 物 料 平衡 异常 下 料 异 常 ) 、 阳 极 故障 〈 阳 极 工
作 异 常 ) 、 模 膛 异 常 、 模 底 异 常 ( 槽 底 沉淀 等 ) 、 其 他 事故 型 病 模 〈 如 难 炸 效 应 、 电 解 质 含 碳
或 碳化 铅 、 滚 钻 等 ) 。 其 中 一 些 病 槽 的 主 特征 是 “ 重 基 ” 的 ， 例 如 槽 腾 异 常 、 模 底 异 常 、 阳 极
故障 、 滚 铝 等 均 会 表现 为 模 电 压 异 常 〈 模 稳定 性 异常 ) 。 本 节 将 重点 讨论 几 个 最 常见 的 异常 模
况 〈 病 模 ) 及 其 防治 品 。

管理 者 不 能 单纯 依据 病 槽 的 “ 主 特征 ”来 制定 处 理 方案 ， 一 方面 是 因为 具有 同一 种 “ 主
特征 ”的 病 模 往 往 产 生 的 根源 是 完全 不 同 的 ， 例 如 热 梢 可 能 由 能 量 输入 过 大 引起 ， 也 可 能 由 准
档 转 化 而 来 ， 也 可 能 由 物料 平衡 遭 破坏 引起 ， 也 可 能 由 阳极 质量 问题 引起 ， 因 此 要 根治 热 模 就
必须 找 出 并 消除 病 槽 的 成 因 ; 另 一 方面 ， 电 解 出 现 异 常 模 况 〈 病 槽 ) 时 ， 常 常 呈 现 出 多 种 特
征 的 病态 共存 ， 并 互 为 因果 ， 形 成 恶性 循环 ， 并 出 现 病 槽 “ 主 特征 ”不 断 转化 的 情形 ， 因 此 如
果 单纯 针对 病 醒 在 某 一 阶段 的 “ 主 特征 ”制定 处 理 方案 ， 容 易 犯 “ 头 痛 医 头 ， 脚 痛 医 肢 ” 的
错误 ， 正 确 的 处 理 原则 是 ， 从 各 项 工艺 技术 条 件 之 间 的 相互 关系 出 发 ， 制 定 使 各 项 工艺 技术 条
件 逐 步 恢复 正常 的 综合 治理 方案 -

过 去 落后 的 档 型 及 粗 欠 型 的 操作 与 管理 方式 经 常 导致 电解 模 “ 犯 病 "， 因 此 病 槽 处理 技术
的 好 坏 成 为 衡量 操作 人 员 与 管理 者 能 力 的 重要 标准 。 现 代 设 计 优良 的 电解 模具 有 较 强 的 自 平衡
能 力 ， 配 备 有 先进 的 计算 机 控制 系统 ， 只 要 能 推行 先进 的 管理 思想 与 方法 《参见 15.1 节 )， 定
固 树 立 “ 狐 防 为 主 ， 治 理 为 辅 ”的 管理 思想 ， 并 严格 执行 标准 化 作业 与 管理 ， 就 能 〈 也 要 求 )
将 异常 槽 况 消除 在 萌芽 状态 ， 并 杜绝 严重 病 模 的 发 生 。 现 代 铝 电解 工业 实践 表明 ， 病 模 与 事故
多 发 的 企业 往往 是 设备 运行 及 生产 操作 与 管理 尚 处 于 “磨合 期 ”的 新 企业 ， 或 者 是 生产 管理
观念 陈旧 、 依 然 停留 于 经 验 型 与 粗 久 型 的 操作 与 管理 模式 的 老 企业 。

随 着 钻 电解 生产 设备 、 工 艺 及 管理 的 不 断 进步 ， 病 模 及 事故 防止 与 管理 的 重点 发 生 了 重大
变化 。 过 去 生产 系列 中 那 种 “随机 ”出 现 的 病 模 已 念 来 愈 少 见 ， 对 生产 全 局 的 影响 也 请 来 全
小 ， 因 而 也 不 再 成 为 管理 者 关注 的 重要 问题 。 倒 是 一 些 可 引起 全 系列 模 况 波动 或 出 现 异 常 的 全

File: aluminum_industry_qa_benchmark/knowledge_qa_only/KQA_P8_textbook_qa/batches/full_textbook_ocr/ocr/B01/15_f472f00a/page-38.txt
一 -一 一 一 一 15 铝 电解 的 生产 管理 213.
局 性 重大 问题 需要 铝 电解 管理 者 给 予 重 点 关注 ， 例 如 :

(1) 原材料 供给 的 重大 波动 可 能 引起 系列 槽 况 波 动 甚至 异常 。 例 如 ， 阳 极 质量 的 波动 可 能
引起 全 系列 槽 稳定 性 变 差 ， 阳 极 故 障 及 大 量 炭 酒 的 出 现 使 控制 系统 无 法 对 物料 平衡 与 热平衡 实
施 有 效 的 控制 ， 可 能 导致 热 槽 、 槽 底 沉 淀 等 多 种 异常 槽 况 〈 病 槽 ) 的 出 现 ; 氧化 铝 原 料 质量 的
波动 可 能 影响 整个 输 料 系统 的 工作 ， 特 别 是 氧化 铝 溶解 性 能 变 差 时 可 能 引起 控制 系统 的 原 有 物
料 平 衡 控 制 参数 不 能 适应 ， 导 致 炉 底 沉 淀 的 产生 、 效 应 系数 的 提高 ， 继 而 影响 模 热 平衡 的 稳
定 。

(2) 重要 生产 辅助 设备 发 生 故障 ， 破 坏 了 标准 化 、 同 步 化 和 均衡 化 的 作业 与 管理 流程 ， 使
相关 区 域 甚至 全 系列 电解 槽 的 槽 况 走 向 异常 。 例 如 ， 整 流 供电 系统 故 麻 导致 系列 停电 会 影响 系
列 槽 生产 稳定 ， 恢 复 供 电 后 可 能 出 现 大 面积 的 异常 槽 况 与 病 槽 ; 铅 电解 计算 机 控制 系统 的 故障
(如 系列 电流 采样 故障 、 系 统 通信 故障 等 ) 会 严重 影响 控制 系统 正常 控制 功能 的 发 挥 ， 严 重 时
可 导致 全 系列 或 若干 区 域 电 解 槽 的 失控 或 误 控 ， 使 失控 或 误 控 区 电解 槽 状态 走向 异常 ;多 功能
机 组 的 故障 可 能 使 换 极 与 出 铝 操作 无 法 按 作 业 标 准 实施 ， 成 为 电解 槽 发 病 的 原因 。

(3) 面 对 包 括 上 述 情况 在 内 的 各 类 突 发 性 事件 ， 处 理 措施 不 当 或 不 及 时 ， 可 能 导致 大 面积
异常 槽 况 与 病 梢 的 出 现 。
1S. 12.2 槽 电压 〈 模 电阻 ) 异常 或 控制 不 良 的 检查 与 处 理

槽 电压 〈 槽 电阻 ) 异常 或 控制 不 良 的 判断 与 处 理 是 铝 电解 计算 机 控制 系统 的 主要 功能 之
一 《〈 详 见 第 22 章 和 第 23 章 ) ， 这 里 仅 对 槽 电压 异常 的 几 种 类 型 作 简要 的 介绍 并 叙述 与 人 工 处
理 相关 的 内 容 。

15. 12. 2. 1 模 电压 〈 模 电阻 ) 异常 的 检查 与 处 理

在 系列 电流 正常 的 情况 下 ， 槽 电压 异常 等 同 于 构 电 阻 异常 ， 因 此 以 下 均 统 称 为 槽 电压 异
常 。 槽 电压 异常 是 最 常见 的 槽 况 异 常 ， 许 多 异常 槽 况 均 能 表现 为 构 电压 的 异常 。

槽 电压 异常 主要 表现 为 : .

(1) 槽 电压 〈 或 槽 电阻 ) 越 限 ， 即 超过 了 控制 系统 的 控制 范围 ， 例 如 ， 槽 电压 低 于 3.8V
或 高 于 4.5V。 为 了 安全 ， 槽 电压 越 限 时 不 允许 控制 系统 进行 调节 。

(2) 槽 电压 〈 或 模 电 阻 ) 强烈 波动 ， 或 称 电 压 针 摆 ， 这 是 电解 槽 稳定 性 异常 的 表现 。 先
进 的 控制 系统 目前 将 电压 的 强烈 波动 分 为 两 种 基本 的 类 型 进行 解析 与 报警 : 电压 摆动 ( 即 强烈
的 低频 波动 ， 或 称 低 频 噪 声 ) 、 电 压 针 振 〈 即 强烈 的 高 频 波 动 ， 或 称 高 频 噪声 ) 。 当 不 严格 区
分 时 ， 两 者 便 统 称 为 电压 针 摆 。 控 制 系统 在 检 出 电压 摆动 的 强度 或 针 振 的 强度 分 别 超过 相应 的
设 定 值 后 ， 判 断 为 电解 构 处 于 “电压 针 振 ” 或 “电压 摆动 ”状态 。

作业 人 员 一 定 要 事先 明确 电压 异常 的 判定 标准 。 对 于 大 多 数控 制 系统 ， 电 压 越 限 与 电压 针
摆 的 判定 标准 是 可 以 在 计算 机 站 的 参数 设 定 菜单 中 修改 的 。 因 此 ， 同 样 的 控制 系统 在 不 同 企业
应 用 时 会 有 不 同 的 设 定 值 。 例 如 ， 有 的 铝 厂 以 追求 电压 针 摆 尽 可 能 小 为 目标 ， 将 电压 针 振 与 摆
动 的 判断 标准 分 别 设 定 得 很 低 〈 例 如 ， 分 别 设 定 为 80my 与 30mV) ， 超 过 这 样 的 限度 便 会 报
警 ， 并 自动 提升 阳极 〈 提 高 电压 ) 来 消除 或 减弱 针 摆 ;而 有 的 铝 厂 以 追求 最 小 的 平均 槽 电压
为 目标 ， 不 愿意 控制 系统 频繁 地 判断 出 电压 针 摆 而 自动 提升 阳极 ， 故 将 电压 针 振 与 摆动 的 判断
标准 设 定 得 很 高 〈 例 如 ， 分 别 设 定 为 200mV 和 80mV ) 。

控制 系统 发 现 模 电压 异常 后 ， 会 启动 自动 语音 报警 ， 并 且 覃 控 机 上 的 相应 指示 灯会 点 亮 。

因此 作业 人 员 能 根据 控制 系统 的 声 光 报警 来 获得 信息 。 作 业 人 员 也 可 以 通过 巡视 作业 发 现 电 压
异常 。 在 得 知 电压 异常 后 ， 要 及 时 巡视 和 采取 以 下 处 理 措施 :

File: aluminum_industry_qa_benchmark/knowledge_qa_only/KQA_P8_textbook_qa/batches/full_textbook_ocr/ocr/B01/15_f472f00a/page-39.txt
“214. 第 二 篇 铅 电解 生产 工程 技术 一，

(1) 观察 槽 况 ， 并 检查 槽 控 机 上 的 两 路 独立 的 电压 显示 是 否 一 致 ， 确 认 是 模 控 机 的 采样 故
障 还 是 电解 槽 本 身 的 问题 。

(2) 车 发 现 是 槽 控 机 采样 故障 ， 与 计算 机 室 联 络 获得 更 详细 的 关于 异常 情况 的 信息 ， 并 切
断 槽 控 机 的 电压 自控 功能 ， 进 行 手 动 调 整 ; 若非 槽 控 机 采样 故障 ， 继 续 进行 下 列 各 项 。

(3) 如 果 电 压 严 重 异 常 ， 查 看 电解 槽 是 否 有 明显 的 事故 ， 如 漏 槽 、 槽 壳 发 红 、 阳 极 脱 落 、
阳极 下 滑 、 阳 极 开 裂 、 阳 极 发 红 等 。 若 有 ， 则 立即 按 相应 的 事故 处 理 程序 进行 处 理 。 没 有 发 现
明显 的 事故 ， 则 继续 下 面 的 有 关 检 测 与 处 理 内 容 。

(4) 通过 槽 控 机 查看 当前 的 槽 工作 电压 、 针 振 与 摆动 强度 、 出 现 异 常 的 持续 时 间 (或 异
常 的 起 始 时 间 ) ， 以 及 近期 是 否 有 不 断 反复 出 现 的 异常 等 ， 以 便 对 电压 异常 的 严重 程度 做 到 心
中 有 数 。 此 外 ， 根 据 电 压 异 常 的 类 型 确定 检查 槽 况 的 侧重 点 ， 例 如 电压 超越 上 限 则 重点 检查 是
否 漏 槽 、 效 应 来 临 等 ; 电压 跌 破 下 限 则 重点 检查 是 否 压 权 、 消 极 〈 阳 极 下 滑 ) 等 ; 电压 针 振 则
侧重 检查 与 阳极 工作 状态 及 极 上 距 状 态 相关 的 因素 ; 电压 摆动 则 侧重 检查 与 槽 胜 内 型 和 槽 底 状 态
相关 的 因素 。

(5) 电压 针 摆 严重 时 ， 测 定 并 检查 阳极 电流 分 布 ， 如 果 分 布 不 均匀 ， 检 查 是 和 否 有 阳极 故障
(如 阳极 长 包 、 阳 极 开 裂 等 ) ， 若 有 则 确定 是 否 需 要 更 换 有 故障 的 阳极 ; 若 无 ， 则 继续 确定 是 否
需要 进行 调 极 处 理 〈 即 根据 电流 分 布 的 测定 结果 ， 将 通过 电流 过 大 的 阳极 的 安装 位 置 升 高 ， 但
较 少 采用 将 通过 电流 过 小 的 阳极 的 安装 位 置 降低 的 处 理 措施 ) 。

(6) 如 果 阳 极 无 明显 故障 ， 而 电压 针 摆 严 重 ， 则 检查 是 否 有 发 渣 聚集 ， 如 果 是 ， 则 打捞 迪
酒 。

(7) 如 果 阳 极 无 明显 故障 ， 也 无 炭 酒 聚集 ， 但 电压 针 摆 严 重 且 针 摆 发 生 的 时 间 不 长 (如
一 至 数 小 时 ) ， 则 分 析 是 否 有 效应 来 临 的 趋势 (效应 来 临 前 有 可 能 因 极 距 压低 或 阳极 底 掌 下 形
成 导致 电压 不 稳定 的 气 膜 层 ) 。 由 于 效应 来 临 导 致 的 针 摆 一 般 在 效应 发 生 后 自动 消除 ， 或 者 因
控制 系统 自动 提升 了 阳极 并 加 大 了 下 料 量 (例如 进行 了 效应 预报 后 的 大 下 料 ) 而 自动 消除 。
若 发 现 控制 系统 的 确 采 取 了 这 些 处 理 ， 则 作业 人 员 应 先 观察 控制 系统 处 理 后 所 产生 的 效果 。 若
有 效果 ， 则 避免 重复 处 理 ， 和 否则 再 决定 是 否 需 要 人 工 于 预 (如 和 人工 抬 阳 极 或 大 下 料 )。

(8) 当 模 电压 严重 异常 时 ， 在 进行 上 述 检查 的 同时 检查 是 和 否 存在 电解 槽 破损 〈 权 底 或 边
部 破损 ) ， 或 槽 底 严 重 沉淀 或 结 壳 ， 或 槽 膛 严 重 不 规整 。 如 果 确 认 槽 底 破 损 ， 则 按照 破损 槽 修
补 的 有 关 作 业 规 程 确定 是 否 需 要 修补 ， 或 在 确定 需要 修补 时 进行 修补 ， 并 确定 相应 的 技术 条 件
调整 方案 。 若 不 属于 档 底 破损 ， 只 属于 槽 底 沉 淀 或 结 壳 或 槽 膛 严 重 不 规整 ， 则 继续 下 列 各 项 检
查 内 容 ， 找 出 导致 这 些 问题 的 根本 原因 ， 并 针对 性 进行 处 理 。

(9) 如 果 电 压 异 常 但 未 发 现 上 述 问 题 (或 未 找 出 导致 问题 的 根本 原因 ) ， 查 看 该 槽 最 近 的
大 工作 业 记 录 (包括 控制 系统 中 关于 人 工作 业 的 记录 ) ， 看 是 否 因为 人 工作 业 质 量 问题 引起 了
电压 异常 ， 包 括 检查 人 工作 业 是 否 正确 地 通报 到 控制 系统 中 〈 只 有 熄灭 效应 不 用 通报 ) ， 因 为
若 没有 正确 通报 ， 则 槽 控 机 有 可 能 对 人 工作 业 引 起 的 槽 况 变化 进行 了 错误 的 处 理 ， 例 如 将 抬 母
线 、 拔 出 残 极 或 出 铝 引 起 的 电压 上 升 作 为 效应 预报 ， 导 致 错误 的 大 下 料 而 引起 沉淀 ， 从 而 引起
电压 异常 变化 。

(10) 如 果 电 压 异 常 但 未 发 现 上 述 问题 〈 或 未 找 出 导致 问题 的 根本 原因 ) ， 检 查 是 否 因 下
料 异 常 而 引起 ， 因 为 下 料 异 常会 导致 氧化 铝 浓度 异常 变化 ， 包 括 可 能 引起 上 述 的 效应 来 临 的 情
况 ， 或 者 引起 大 量 沉 淀 的 产生 致使 电流 分 布 不 均 或 槽 底 压 降 升 高 。 如 果 确 认 下 料 异 常 是 导致 电
压 异 常 的 重要 原因 ， 则 转 人 下 面 将 要 叙述 的 “氧化 铝 下 料 异 常 的 处 理 ”。

(11) 如 果 电 压 异 常 但 未 发 现 上 述 问 题 〈 或 未 找 出 导致 问题 的 根本 原因 ) ， 检 查 是 否 因 控

File: aluminum_industry_qa_benchmark/knowledge_qa_only/KQA_P8_textbook_qa/batches/full_textbook_ocr/ocr/B01/15_f472f00a/page-40.txt
xxEE -一 415 铝 电 解 的 生产 管理 '215、
制 系统 的 控制 参数 设 定 不 当 ， 控 制 效果 变 差 而 逐步 引起 电压 异常 ， 这 尤其 容易 引起 模 电 压 的 稳
定性 逐步 变 差 ， 而 槽 稳定 性 变 差 后 反 过 来 又 引起 控制 效果 进一步 变 差 ， 这 种 “ 亚 性 循环 ”最
终 使 电解 槽 进入 电压 针 摆 状 态 。 这 种 情况 引起 的 电压 异常 往往 有 一 个 逐步 积累 的 过 程 ， 因 此 通
过 与 计算 站 联系 调 阅 该 槽 的 有 关 控 制 参数 和 历史 曲线 ， 可 以 分 析 导 致 控制 效果 变 差 的 最 初 和 最
主要 原因 ， 或 者 分 析 是 否 存在 不 正确 的 参数 设置 ， 或 现行 参数 设置 是 否 不 适应 变化 了 的 模 况 。

(12) 无 论 上 述 何 种 原因 引起 的 电压 越 限 ， 都 需要 作业 人 员 将 电压 调节 到 可 控 范围 〈《 即 不
越 限 的 范围 ) ， 才 能 使 控制 系统 恢复 对 电压 的 自动 控制 。 对 于 电压 针 摆 ， 则 不 同 的 控制 系统
(或 同一 控制 系统 中 的 不 同 控制 参数 设置 ) 所 允许 的 针 摆 后 电压 自动 调节 范围 与 调节 程度 是 不
同 的 ， 因 此 作业 人 员 应 该 事先 了 解 控制 系统 在 检 出 电压 针 摆 后 的 附加 电压 大 小 、 有 效 的 电压 调
节 范 围 和 为 了 消除 电压 针 摆 而 提升 阳极 的 次 数 与 程度 ， 以 便 判 断 是 否 需要 进行 人 工 于 预 (人 工
调节 电压 ) 。 为 了 尽快 消除 针 摆 ， 可 以 手动 调整 电压 ， 但 不 主张 频繁 调整 电压 。

(13) 除了 可 以 立即 解决 或 消除 的 突 发 性 事故 与 事件 〈 如 滑 极 、 阳 极 脱 落 、 效 应 来 临 等 )
引起 的 电压 针 摆 外 ， 大 多 数 情况 下 电压 针 摆 的 消除 需要 一 个 过 程 。 因 此 ， 计 算 机 控制 系统 中 一
般 都 为 电压 针 摆 消 除 后 设立 了 一 个 恢复 期 (如 2h) ， 在 恢复 期 中 ， 电 压 的 实际 保持 值 高 于 正常
的 电压 设 定 值 (如 高 50 ~ 100mV) 。 在 一 些 电 解 系列 能 观察 到 这 样 一 种 现象 ， 即 恢复 期 过 后 控
制 系统 将 电压 调整 到 正常 设 定 值 附 近 ， 电 压 又 出 现 针 摆 ; 控制 系统 确认 针 摆 后 提升 阳极 ， 针 摆
又 逐渐 消失 ; 经 历 恢复 期 后 控制 系统 再 将 电压 调整 到 正常 设 定 值 附近 ， 电 压 针 摆 又 重 现 。 这 种
情况 说 明 极 距 在 一 种 “临界 ”状态 ， 可 能 需要 调整 设 定 电 压 ， 或 调整 其 他 技术 条 件 〈 而 不 是
单 靠 降 低 极 距 ) 来 降低 槽 电阻 ， 保 持 正 常 极 。

(14) 对 于 电解 槽 破损 这 种 难以 有 效 修复 的 因素 引起 的 电压 针 摆 ， 必 须 按 照 针 对 破损 槽 所
制定 的 技术 条 件 来 保持 槽 电压 和 其 他 相关 控制 参数 ， 以 便 消 除 或 减弱 电压 针 摆 ， 甚 至 可 能 提高
针 摆 的 判别 标准 以 允许 电压 较 大 范围 的 波动 。 对 于 可 以 有 效 修复 的 因素 引起 的 电压 针 摆 ， 应 尽
可 能 通过 调整 工艺 技术 条 件 (尤其 是 通过 恢复 到 正常 技术 条 件 ) 来 使 电解 槽 逐步 回归 正常 状
态 。 除 非 进 入 十 分 严重 的 状态 或 不 可 自控 的 状态 ， 否 则 应 尽量 避免 “外 科 手 术 ” 式 的 处 理 方
式 ， 例 如 扎 边 部 一 般 只 在 炉 帮 发 红 时 采用 ; 扒 沉淀 的 做 法 几乎 被 禁止 。 即 使 采用 了 这 样 的 极端
措施 ， 也 仍然 需要 着 眼 于 正常 技术 条 件 的 恢复 ， 否 则 只 能 治标 ， 不 能 治本 。

(15) 对 于 不 能 通过 简单 处 理 而 消除 的 异常 电压 ， 作 业 人 员 应 该 按照 企业 的 有 关 规 程 向 相
关 人 员 报 告 ， 由 相关 技术 人 员 与 管理 人 员 制 定 科学 的 处 理 方案 。

15. 12.2.2 构 电 压 ( 构 电 阻 ) 控制 不 良 的 检查 与 处 理

槽 电压 〈 或 槽 电阻 ) 控制 不 良 的 情况 包括 : 槽 电压 调节 过 于 频繁 ( 班 报 或 日 报 上 的 累计
阳 移 次 数 太 多 ) 、 模 电压 波动 范围 大 (从 槽 控 机 或 历史 曲线 可 发 现 工 作 电 压 经 常 显著 高 于 或 低
于 设 定 电压 ) 、 工 作 电压 与 设 定 电压 的 偏差 大 〈 班 报 或 日 报 上 的 平均 工作 电压 与 设 定 电 压 偏 差
大 ) 、 阳 极 下 降 量 过 大 或 过 小 〈 班 报 与 日 报 上 的 累计 阳极 下 降 量 过 大 或 过 小 ) 等 。 作 业 人 员 应
在 巡视 电解 槽 时 注意 槽 电压 的 控制 情况 ， 并 及 时 分 析 计 算 机 班 报 和 上 日报， 发 现 问题 时 进行 如 下
检查 与 处 理 :

(1I) 手动 操作 阳极 上 升 、 下 降 ， 看 阳极 提升 机 动作 (包括 制 动 ) 是 否 正常 ， 有 故障 则 及
时 联络 相关 人 员 处 理 。

(2) 无 上 述 问 题 时 ， 检 查 是 否 有 阳极 下 滑 ， 有 则 及 时 处 理 。

(3) 若 无 上 述 问 题 ， 检 查 是 否 存在 阳极 问题 (如 阳极 长 包 等 ) ， 或 各 阳极 下 的 极 上 距 差异 过
大 ， 或 存在 凑 济 聚 集 ， 或 存在 尚未 熔化 的 金属 异物 等 ; 同时 检查 槽 电压 的 稳定 性 ， 因 为 这 些 问
题 的 存在 一 般 会 并 发 电压 针 摆 (或 经 常 性 反复 的 电压 异常 ) 。 存 在 上 述 问题 时 ， 容 易 出 现 局 部

File: aluminum_industry_qa_benchmark/knowledge_qa_only/KQA_P8_textbook_qa/batches/full_textbook_ocr/ocr/B01/15_f472f00a/page-41.txt
.216. 第 二 篇 铝 电解 生产 工程 技术 一 人 人，
压 槽 或 短路 ， 因 此 易 出 现 控 制 系统 提升 阳极 时 ， 模 电压 便 超 出 设 定 上 限 ， 而 下 降 阳 极 时 ， 又 出
现 电压 路 出 下 限 并 同时 并 发 电压 针 摆 ， 如 此 反复 ， 导 致电 压 调 整 效果 不 理想 或 调节 过 频 。 作 业
人 员 应 针对 具体 问题 进行 处 理 ， 例 如 更 换 问 题 十 分 严重 的 阳极 ， 测 量 阳极 电压 分 布 并 调 极 ， 打
捞 炭 渣 ， 清 除 异 物 等 。 与 电压 异常 相关 的 处 理 见 本 节 前 面 所 述 的 “ 模 电 压 〈 槽 电阻 ) 异常 的
检查 与 处 理 。

(4) 若 无 上 述 问题 ， 则 问题 可 能 来 自 电 解 质 熔 体 、 炉 用 及 相关 技术 条 件 的 异常 变化 。 例
如 ， 近 24h 阳极 下 降 总 量 过 大 (与 前 一 天 相 比 ) ， 则 可 能 漏 铝 或 炉 帮 化 空 ， 故 要 检查 炉 底 及 炉
帮 ， 近期 热平衡 或 物料 平衡 控制 不 稳定 ， 则 电解 质 电阻 率 波动 大 〈 在 控制 系统 中 ， 电 解 质 电阻
率 用 阳极 下 降 或 上 升 单 位 距离 (1mm) 时 ， 槽 电压 或 权 电 阻 的 变化 量 来 表示 ， 并 分 别 简称 为 阳
降 电阻 率 和 阳 升 电阻 率 ， 详 见 本 书 第 4 篇 ) ， 而 电解 质 电 阻 率 波 动 大 时 ， 控 制 系统 难以 准确 跟
踪 其 变化 ， 导 致 目标 调节 量 与 实际 调节 量 的 差异 大 ， 例 如 ， 假 设 槽 控 机 期 望 通过 提升 阳极 1s
提高 槽 电压 30mV ( 即 正常 的 阳 升 电阻 率 为 30mvV/s) ， 而 若 事实 上 提高 了 槽 电压 80mV 〈 即 实
际 的 阳 升 电阻 率 达到 了 80mVvs) ， 则 会 出 现 电压 过 调 ， 其 后 模 控 机 只 好 再 下 降 阳 极 ， 而 下 降 阳
极 中 又 可 能 引起 电压 向 下 方向 的 过 调 ， 如 此 振 划 式 的 反复 调节 便 引 起 电压 调节 过 频 ， 这 对 槽 况
的 稳定 十 分 不 利 。 若 出 现 这 种 情况 ， 临 时 性 的 措施 是 通知 计算 机 站 调整 电压 控制 的 有 关 参 数 ，
限制 电压 调节 的 频 度 与 幅度 ， 减 小 调节 振 功 ， 但 根本 性 的 措施 是 尽快 使 电解 槽 恢复 正常 的 工艺
技术 条 件 。

(5) 上 述 的 一 些 处 理 过 程 及 处 置 内 容 应 按照 企业 的 有 关 作业 规程 与 计算 机 站 联络 ， 并 将
异常 发 生 的 内 容 报 告 值班 长 。
1S. 12.3 ”物料 平衡 异常 或 控制 不 良 的 检查 与 处 理

由 于 现代 铝 电解 工艺 多 采用 低 摩尔 比 与 低温 工艺 技术 条 件 ， 氧 化 铝 在 电解 质 中 的 溶解 度 与
溶解 速度 均 较 低 ， 物 料 平衡 的 保持 难度 较 大 ， 因 此 物料 平衡 遭 破 坏 而 引起 的 病 模 成 为 相对 较 常
见 的 病 槽 。

电解 槽 的 物料 平衡 遭 破坏 有 两 种 形式 ， 一 是 物料 不 足 ， 二 是 物料 过 剩 。 但 两 种 情况 都 产生
相同 的 结果 一 一 使 电解 模 发 热 。

当 电 解 槽 中 氧化 铝 物料 不 足 时 ， 阳 极 效 应 频频 发 生 ， 产 生 大 量 热量 使 电解 质 温度 升 高 ， 熔
化 边 部 伸 腿 ， 瓦 解 炉 膛 ， 使 铝 液 高 度 下 降 ， 出 现 热 槽 。 当 电解 槽 中 氧化 铝 物料 过 剩 时 ， 槽 底 逐
渐 产 生 沉 淀 ， 饱 和 了 氧化 铝 的 电解 质 对 谈 潭 分离 不 好 ， 电 解 质 电阻 变 大 ， 发 热量 增多 ， 使 电解
质 温度 升 高 ， 槽 底 沉淀 也 使 槽 底 电 阻 增 大 ， 产 生 大 量 多 余热 量 ， 槽 底 变 热 ， 成 为 热 模 。

而 引起 物料 平衡 遭 破坏 的 原因 可 以 分 为 两 大 类 ， 一 类 是 下 料 故 障 与 事故 ， 另 一 类 是 各 种 因
素 引起 的 下 料 控制 异常 。

15. 12. 3. 1 下 料 故障 与 事故 的 检查 与 处 理

下 料 故 障 与 事故 包括 下 料 器 故障 、 下 料 孔 〈 即 由 打 壳 锤 头 打开 的 槽 料 面 下 料 通道 ) 不 通
畅 、 槽 料 面 崩 塌 、 人 工作 业 引 起 大 量 额 外 下 料 等 。

下 料 器 故障 〈 包 括 下 料 器 堵塞 、 下 料 量 严重 偏离 定 容量 ) 可 能 在 计算 机 报表 上 体现 出 来 ，
例如 存在 下 料 器 堵塞 或 下 料 量 显 著 小 于 定 容 量 的 问题 时 ，24h 下 料 次 数 可 能 会 显著 高 于 正常 范
围 〈 因 为 计算 机 可 能 使 用 了 较 多 的 过 量 下 料 ) ， 当 超出 计算 机 的 可 调 范围 时 ， 可 能 引起 效应 系
数 显著 增 大 。 通 过 现场 观察 下 料 器 的 动作 ， 或 称 量 下 料 量 ， 可 确认 下 料 器 故障 ， 应 及 时 通知 相
关 人 员 修 理 。 在 下 料 器 得 到 修复 前 ， 告 知 相关 人 员 通 知 计算 站 临时 性 地 修改 基准 下 料 间 隔 ( 严
重 时 采用 定时 下 料 ) 。

File: aluminum_industry_qa_benchmark/knowledge_qa_only/KQA_P8_textbook_qa/batches/full_textbook_ocr/ocr/B01/15_f472f00a/page-42.txt
-一 15 铝 电解 的 生产 管理 '217，

若 在 效应 发 生 时 发 现下 料 器 故障 ， 例 如 打 壳 锤 头 没有 动作 ， 或 下 料 孔 不 通畅 造成 氧化 铝 不
能 加 入 槽 内 ， 则 用 天 车 上 的 打击 头 在 大 面 打 开 几 个 洞 ， 并 用 天 车 加 入 氧化 铝 或 用 氧化 铝 友 扒 阳
极 上 氧化 铝 加 入 模 内 后 再 熄灭 效应 ; 若 下 料 口 通畅 ， 但 没有 氧化 铝 下 料 时 ， 用 氧化 银 友 挫 阳 极
上 氧化 铝 人 槽 内 或 用 天 车 加 入 氧化 铝 人 村 内 后 再 熄灭 效应 ， 效 应 熄灭 后 ， 阳 极 上 氧化 铝 被 扒 开
的 地 方 要 用 天 车 补充 氧化 铝 ， 并 通知 相关 人 员 修理 下 料 器 。

如 出 现 槽 料 面 崩 声 、 人 工作 业 引 起 大 量 额 外 下 料 等 情形 ， 根 据 严 重 程度 ， 告 知 相关 人 员 通
知 计算 站 临时 性 地 扩大 基准 下 料 间隔 〈 严 重 时 停止 下 料 ， 直 至 等 待 效 应 发 生 ) 。

如 发 现下 料 孔 堵塞 ， 先 要 将 上 方 的 堆积 料 扒 开 ， 再 利用 槽 控 机 上 的 手动 打 壳 按键 ， 使 打 这
锤 头 多 次 打击 壳 面 ， 严 重 时 借助 其 他 处 理 措施 ， 直 到 打开 下 料 孔 为 止 。 更 重要 的 是 ， 平 时 巡查
时 及 时 发 现 问题 并 及 时 处 理 ， 这 样 便 很 容易 打开 下 料 孔 。

15. 12. 3. 2 ”下 料 控制 异常 的 检查 与 处 理

下 料 控制 异常 表现 为 氧化 铝 浓度 控制 效果 不 佳 〈 如 氧化 铝 浓度 过 低 、 效 应 频繁 ， 或 者 氧化
铝 浓度 过 高 、 槽 底 沉 淀 与 结 壳 严 重 ) ， 体 现在 计算 机 班 报 与 日 报表 上 的 有 : 累计 下 料 次 数 异 党 、
效应 系数 异常 ; 体现 在 下 料 控制 曲线 上 就 是 : 控制 曲线 形状 异常 ， 如 欠 量 下 料 偏 多 〈 即 长 时 间
处 于 欠 量 下 料 状态 ) ， 或 过 量 下 料 偏 多 等 ; 体现 在 电解 槽 状态 上 就 是 : 工艺 技术 条 件 会 发 生 明
显 的 波动 。

下 料 控制 异常 与 电解 槽 稳定 性 差 、 技 术 条 件 恶 化 往往 互 为 因果 关系 ， 并 形成 恶性 循环 。 下
料 控制 异常 往往 有 一 个 逐步 积累 的 过 程 ， 因 此 通过 与 计算 机 站 联系 调 阅 该 槽 的 有 关 控 制 参数 和
历史 曲线 ， 可 以 分 析 导 致 控制 效果 变 差 的 最 初 和 最 主要 原因 ， 或 者 分 析 是 否 存在 不 正确 的 参数
设置 ， 或 现行 参数 设置 是 否 不 适应 变化 了 的 槽 况 。 主 要 的 处 理 措施 包括 ，

(1) 车 属于 控制 参数 设置 不 正确 ， 应 尽快 改正 。

(2) 若 槽 电压 稳定 性 很 差 〈 电 压 针 摆 严重 ) ， 控 制 系统 无 法 实施 正常 的 氧化 铝 浓度 控制 ，
则 应 由 相关 技术 人 员 与 管理 人 员 制 定 针 对 性 的 综合 处 理 方案 〈 如 制订 临时 性 的 下 料 控制 参数 与
电压 控制 参数 设置 方案 ) ， 交 由 计算 站 执行 ， 并 通知 现场 作业 人 员 监 视 调整 后 的 效果 〈 需 记得
一 旦 恢复 到 可 进入 正常 自控 的 状态 ， 要 及 时 恢复 ) 。

(3) 若 下 料 控 制 异 常 已 经 导致 了 非常 严重 的 物料 过 剩 与 槽 底 沉 淀 ， 可 遵照 咎 料 管理 作业
标准 中 关于 基准 下 料 净 隔 调 整 的 相关 规定 ， 适 当 延 长 基准 下 料 间 隔 ， 并 可 通知 计算 站 给 该 槽 设
定 一 段 时 间 的 停止 下 料 或 无 条 件 欠 量 下 料 ， 使 沉淀 得 到 消化 ， 与 此 同时 ， 可 适当 提高 电解 质 高
度 ， 增 加 对 氧化 铝 的 洲 解 量 ， 尽 快 消除 沉淀 ， 防 止 产 生 热 槽 。 者 已 经 产生 了 热 槽 ， 则 应 配合 采
用 针对 热 槽 的 处 理 措施 ， 使 热平衡 尽快 恢复 正常 。

(4) 若 下 料 控制 异常 导致 了 物料 投 人 严重 不 足 (体现 为 效应 显著 增多 ) ， 可 遵照 下 料 管理
作业 标准 中 关于 基准 下 料 间隔 调整 的 相关 规定 ， 适 当 缩小 基准 下 料 间隔 ， 尽 快 满足 电解 过 程 的
物料 消耗 的 需要 ， 防 止 因 效 应 过 多 而 使 电解 槽 热平衡 遭 到 破坏 ， 成 为 热 槽 。 老 已 经 产生 了 热
槽 ， 则 应 配合 采用 针对 热 槽 的 处 理 措施 ， 使 热平衡 尽快 恢复 正常 。

(5) 若 上 述 措施 见 到 了 效果 ， 也 还 需要 着 眼 于 正常 技术 条 件 的 恢复 ， 和 否则 只 能 治标 ， 不 能
治本 。

《6) 对 于 长 时 间 无 法 消除 的 下 料 控制 异常 ， 作 业 人 员 应 该 按照 企业 的 有 关 规 程 向 相关 人
员 报 告 ， 由 相关 技术 人 员 与 管理 人 员 制 定 综合 处 理 方案 。

现代 铝 电解 工艺 主张 创造 条 件 使 下 料 控制 逐步 回归 正常 ， 而 不 主张 采用 极端 的 人 工 措施 处
理 ， 例 如 扒 沉 淀 、 长 时 间 停 料 等 ， 这 些 措施 扰乱 电解 模 的 动态 平衡 ， 并 扰乱 电解 槽 的 正常 控制
过 程 ， 反 而 使 电解 槽 不 容易 恢复 正常 状态 。

File: aluminum_industry_qa_benchmark/knowledge_qa_only/KQA_P8_textbook_qa/batches/full_textbook_ocr/ocr/B01/15_f472f00a/page-43.txt
.218 ， 第 二 简 “ 馈 电 解 生产 工程 技术 一
1S. 12. 4

当 电 解 槽 的 热 收入 与 热 支出 不 平衡 时 ， 电 解 槽 会 走向 冷 行程 《生产 中 称 为 冷 模 ) ， 或 者 热
行程 (生产 中 称 为 热 模 ) 。

15. 12. 4. 1 冷 槽 的 检查 与 处 理

A 冷 槽 的 成 因

冷 槽 〈 或 称 冷 行程 ) ， 最 本 质 的 特征 是 电解 质 温 度 低 于 正常 范围 。 当 电解 槽 的 热 收入 小 于
热 支出 ， 电 解 槽 就 会 走向 冷 槽 。 而 引起 热 收 入 小 于 热 支出 的 原因 是 多 方面 的 。 例 如 :

(1) 槽 电压 设 定 (或 控制 ) 值 低 于 正常 范围 ， 导 致 热 收 入 小 于 正常 的 热 支出 。

(2) 电解 槽 的 散热 高 于 正常 值 ， 导 致 热 支 出 大 于 正常 的 热 收 入 。 而 引起 散热 偏 大 的 原因 又
是 多 方面 的 ， 例 如，
外 散热 的 “动力 ”( 尤 其 是 通过 侧 部 炉膛 和 炉 面 对 外 散热 增 大 ) ; 出 铝 偏 少 导 致 铝 液 高 度 过 大 ，
由 此 增 大 了 电解 槽 通过 模 底 和 侧 部 对 外 散热 量 ; 阳极 覆盖 料 不 足 ， 增 大 了 电解 槽 通过 炉 面 对 外
散热 量 。 和

(3) 电解 槽 的 下 料 量 显著 高 于 正常 值 ， 加 热 和 溶解 多 余 的 物料 导致 热 支出 大 于 正常 的 热
收入 ， 但 此 类 冷 槽 很 容易 最 终 转化 为 热 槽 。

(4) 换 极 等 人 工 操作 不 规范 (如 换 极 的 时 间 过 长 或 额外 下 料 量 过 多 ) 引起 散热 过 大 。

B 冷 槽 的 症状

冷 槽 在 初 、 中 、 后 期 表现 出 的 症状 及 其 轻重 程度 有 以 下 区 别 。

(1) 冷 槽 初期， 从 可 检测 的 技术 参数 (控制 系统 检测 或 人 工 检测 的 参数 ) 来 看 ， 表 现 为 :
电解 质 温 度 下 降 ， 电 解 质 高 度 下 降 而 铝 液 高 度 上 升 ， 计算 机 报表 中 的 电 解 质 电阻 增 大 时常 出
现 异 常 电压 或 电压 针 摆 等 。 从 现场 可 观察 到 的 现象 有 : 电解 质 颜色 发 红 ， 黏 度 大 ， 流 动 性 差 ，
阳极 气体 排出 受阻 ， 电 解 质 沸 腾 困 难 ， 火 眼中 周 出 的 火苗 软弱 无 力 ， 颜 色 蓝 白 。

(2) 冷 槽 发 展 到 一 定时 间 (中 期 ) ,“ 冷 模 初 期 ”
质 高 度 、 铝 液 高 度 、 电 解 质 电 阻 、 电 压 针 摆 等 ) 继续 恶化 ; 阳极 效应 频繁 发 生 ， 时 常 出 现 “ 内
烁 ”效应 和 效应 熄灭 不 良 。“ 冷 槽 初期 ”中 所 述 的 现场 观察 到 的 病状 继续 变 严重 。 冷 槽 引起 其
他 类 型 的 病 覃 出 现 ， 如 炉膛 不 好 (炉膛 局 部 肥大 ， 部 分 地 方 伸 腿 伸 向 炉 底 ， 炉 膛 变 得 不 规整 ) ，
炉 底 不 好 〈 由 于 热平衡 遭 破坏 引起 物料 平衡 的 正常 控制 被 破坏 ， 致 使 炉 底 沉淀 加 剧 ) ， 甚 至 出
现 阳极 故障 (阳极 电流 分 布 不 均 可 能 引起 阳极 脱落 ) 等 。

(3) 冷 槽 发 展 到 后 期 ， 最 主要 的 表现 为 炉 底 有 厚 厚 的 沉淀 或 坚硬 的 结 壳 ， 炉 膛 极 不 规整 ，
部 分 地 方 伸 腿 与 炉 底 结 壳 结 成 一 体 ， 中 间 下 料 区 出 现 表面 结 过 与 炉 底 沉淀 连 成 一 体 ， 形 成 中 间
“ 隔 墙 ” ， 阴 、 阳 极 电流 分 布 紊乱 ， 电 压 针 摆 大 ， 有 时 出 现 滚 锅 ; 电解 质 高 度 很 低 ， 效 应 频频 发
生 ,， 效应 电压 很 高 ， 并 伴 有 滚 铝 现象 ; 电解 槽 需要 很 高 电压 才能 维持 阳极 工作 (4.3V 以 上 ) 。
冷 槽 发 展 到 最 严重 时 ， 电 解 质 全 部 凝固 沉 于 炉 底 ， 铝 液 球 浮 在 表面 ， 槽 电压 自动 下 降 到 27V 左
右 ， 一 拾 阳极 便 出 现 多 组 脱落 ， 从 而 被 迫 停 槽 。

C 冷 梭 的 处 理

初期 冷 权 处 理 方法 很 简单 ， 只 要 及 时 发 现 苗头 ， 找 出 成 因 ， 消 除 导 致 冷 槽 的 因素 ， 便 能 使
热平衡 恢复 正常 。 例 如 ， 若 属于 槽 电压 设 定 或 控制 值 偏 低 导致 的 能 量 输入 不 足 ， 则 立即 找 出 导
致 这 种 问题 的 原因 并 使 工作 电压 恢复 到 正常 范围 ， 或 者 将 工作 电压 调整 到 稍 高 于 正常 范围 以 加
快 热平衡 的 恢复 ， 待 热平衡 恢复 到 一 定 程 度 时 将 槽 电压 调整 到 正常 范围 ; 若 属 于 氟 化 银 添 加 量
偏 大 (或 者 出 铝 量 偏 小 ， 或 者 阳极 覆盖 料 不 足 ) 导致 的 能 量 支出 过 大 ， 则 立即 找 出 导致 这 些
