Repository: Q-shui/GraphRAG

# KQA-P8 教材知识问答

本目录是独立的教材来源候选集工程。首个OCR批次处理《现代铝电解》第29章印刷页457–464，形成16条新候选题；其中3条完成页面视觉复核，13条仍待逐页复核。

依据：教材PDF、页面图像和OCR文本（代码事实）。`TEXTBOOK_VERIFIED`只表示已完成本轮教材页面核对，不代表外部文献或专家批准。

运行：`python scripts/build_p8.py`，再运行 `python scripts/validate_p8.py`。

File: aluminum_industry_qa_benchmark/knowledge_qa_only/KQA_P8_textbook_qa/batches/full_textbook_ocr/ocr/B01/15_f472f00a/page-44.txt
UL 一 15 铝 电解 的 生产 管理 .219，
问题 的 原因 并 使 氟 化 铝 添加 量 (或 出 铝 量 ， 或 阳极 覆盖 料 怪 度 ) 恢复 到 正常 范围 ， 或 者 临时
性 超 正 常 范围 调整 以 加 快 工艺 技术 条 件 回 归 正 常 的 速度 ， 但 应 及 时 “调头 ”到 正常 范围 ， 以
扩 “ 近 下 着 于 红 拓 人 下 《如 人 间作
散热 过 大 ， 则 临时 性 地 适当 提高 工作 电压 ， 或 加 强 阳极 保温 或 延长 基准 下 料 间隔 使 热平衡 回
归 正 常 。 现 代 铝 电解 生产 由 于 配备 有 先进 的 计算 机 控制 系统 ， 并 执行 严格 的 技术 管理 ， 一 般 能
通过 发 现 工艺 技术 条 件 的 异常 来 及 时 发 现 冷 槽 的 症状 ， 并 及 时 采取 措施 使 工艺 技术 条 件 恢复 正
常 ， 冷 槽 症状 自然 消失 ， 很 少 发 展 到 冷 槽 中 、 后 期 。 若 发 展 到 了 冷 槽 中 、 后 期 ， 可 以 视 为 生产
事故 。

如 果 初 期 冷 槽 发 现 和 处 理 不 及 时 ， 到 了 中 期 ， 电 解 槽 便 显示 出 各 种 病状 。 此 时 ， 简 单 地 将
被 破坏 的 技术 条 件 调整 到 正常 范围 虽然 有 效 ， 但 槽 况 恢 复 时 间 会 较 长 ， 因 此 需要 针对 性 地 制定
治理 方案 〈 包 括 技术 条 件 的 调整 方案 ) ， 治 理 方法 可 从 下 列 几 方面 进行 : 一 是 适当 提高 电压 设
定 值 使 工作 电压 提高 ， 达 到 增加 热 收 入 ， 提 高 槽 温 ， 提 高 电解 质 高 度 ， 提 高 极 虐 〈 减 小 电压 针
摆 ) ， 抑 制 炉膛 变 小 的 目的 ; 二 是 调整 控制 系统 中 与 下 料 控制 相关 的 参数 ， 使 下 料 间隔 延长 ，
并 安排 一 定量 的 效应 等 待 ， 使 效应 系数 适当 提高 ， 利 用 效应 等 待 期 间 停 止 下 料 来 促进 炉 底 涡 淀
的 消耗 和 发 生效 应 时 的 高 热量 熔化 炉 底 沉 淀 ， 但 绝 不 能 利用 多 来 突 发 效应 的 办 法 提高 效应 系
数 ， 这 样 反而 会 增加 炉 底 沉淀 ;三 是 调整 操作 制度 ， 主 要 是 出 铝 制度 ， 通 过 适当 多 出 铝 来 提高
炉 底 温度 ， 生 产 中 称 为 “ 撤 铝 水 ”。 但 在 撤 铝 水 过 程 中 仍 应 以 电解 槽 平稳 为 前 提 ， 这 就 要 求 撤
铝 水 不 能 太 快 。 若 一 次 出 铝 太 多 ， 一 是 电解 槽 波动 大 ， 二 是 铝 液 高 度 突 然 下 降 太 多 ， 会 出 现 炉
底 沉 淀 局 部 露出 铝 液 表面 的 情况 ， 跟 随 下 降 的 阳极 底 掌 很 容易 与 沉淀 接触 ， 造 成 电流 分 布 混
乱 ， 引 起 电解 槽 滚 铝 ， 另 外 ， 还 可 能 使 下 降 的 阳极 接触 边 部 伸 腿 ， 引 起 阳极 长 包 。 实 际 操 作 中
常 采用 “少量 多 次 ”的 出 铝 制 度 。 在 沉淀 快 消除 完 之 时 ， 出 铝 更 要 慎重 ， 以 防 撤 铝 水 过 头 ， 引
起 电解 槽 向 热 槽 转化 ， 必 要 时 应 停止 吸出 ， 及 时 调整 铝 液 到 正常 范围 。 同 时 将 其 他 技术 条 件 及
时 调整 过 来 ， 使 电解 槽 顺利 转 人 正常 运行 状态 。

15. 12.4.2 热 神 的 检查 与 处 理

A 热 槽 的 成 因

热 槽 〈 或 称 热 行程 ) ， 最 本 质 的 特征 是 电解 质 温 度 高 于 正常 范围 。 当 电解 槽 的 热 收入 大 于
热 支出 ， 电 解 槽 就 会 走向 热 槽 。 而 引起 热 收入 大 于 热 支 出 的 原因 是 多 方面 的 。 例 如 :

(1) 槽 电压 设 定 (或 控制 ) 值 高 于 正常 范围 ， 使 热 收入 过 大 。

(2) 摩尔 比 升 高 引起 电解 质 的 初 唱 温 度 上 升 。

(3) 出 铝 过 多 、 阳 极 履 盖 料 过 厚 、 下 料 过 少 等 原因 引起 热 支出 小 于 热 收 入 。

(4) 各 类 异常 槽 况 〈 如 电解 槽 稳定 性 极 差 ) 导致 电流 效率 下 降 ， 使 正常 情况 下 应 该 用 于
产 锅 的 电能 转 为 发 热 ， 使 热 收 入 大 于 热 支出 。

B 热 槽 的 证 状

热 槽 在 初 、 中 、 后 期 表现 出 的 症状 及 其 轻重 程度 有 以 下 区 别 。

(1) 热 槽 初期 ， 从 可 检测 的 技术 参数 来 看 ， 表 现 为 : 电解 质 温度 上 升 ， 电 解 质 高 度 上 升 ，
馈 液 高 度 下 降 (炉膛 变 大 ) ， 使 用 效应 等 待 控制 策略 时 会 出 现 效应 滞后 现象 而 且 效 应 电压 偏
低 ， 计 算 机 报表 中 的 电解 质 电阻 下 降 ， 此 外 ， 一 些 初 期 热 槽 出 现 槽 电阻 过 于 平稳 的 现象 。 从 现
场 可 观察 到 的 现象 有 : 电解 质 颜色 发 亮 ， 流 动 性 极 好 ， 阳 极 周 围 出 现 测 涌 洛 涯 的 沸腾 现象 ， 炭
涅 与 电解 质 分 离 不 好 ， 在 相对 静止 的 液体 表面 有 细 粉 状 炭 渣 漂 浮 ， 用 漏 勺 捞 时 炭 渣 不 上 勺 ， 表
面 上 电解 质 结 壳 变 薄 ， 中 间 下 料 区 的 下 料 口 结 不 上 壳 ， 多 处 穿孔 冒 火 ， 且 火苗 黄 而 无 力 。

(2) 热 权 发 展 到 一 定时 间 〈 中 期 ),“ 热 槽 初期 ”中 所 述 的 技术 参数 继续 恶化 ， 所 述 的 现

File: aluminum_industry_qa_benchmark/knowledge_qa_only/KQA_P8_textbook_qa/batches/full_textbook_ocr/ocr/B01/15_f472f00a/page-45.txt
“220. 第 二 篇 铝 电 解 生产 工程 技术 一 一 人 人
场 观察 到 的 病状 继续 变 严 重 。 尤 其 严重 的 是 ， 槽 膀 章 到 破坏 ， 部 分 被 熔化 ， 槽 面 中 部 因 电 解 质
温度 高 而 无 法 结 壳 ， 边 部 表面 结 壳 也 部 分 消失 ， 无 火苗 上 窜 ， 出 现 局 部 冒 烟 现象 ， 炭 酒 与 电解
质 分 离 不 清 ， 严 重 影响 了 电解 质 的 物理 化 学 性 质 ， 电 流 效率 很 低 ， 槽 底 产生 氧化 铝 沉淀 ， 这 层
沉淀 电阻 较 大 ， 电 流 流 经 时 产生 高 温 而 使 梢 底 温度 很 高 ， 用 钢 鲜 插 和 数秒 钟 后 取出 ， 铝 液 、 电
解 质 界限 不 清 ， 而 且 钢 铬 下 端 变 成 白 热 状 ， 甚 至 冒 白 烟 ， 分离 不 出 去 的 炭 渣 便 与 电解 质 、 氧 化
铝 悬 浮 物 形成 海绵 状 炭 酒 块 竺 附 在 阳极 底 掌上 ， 电 流通 过 这 层 渣 块 直接 导入 槽 底 ， 使 阳极 大 面
积 长 包 ， 同 时 这 层 渣 块 电阻 很 大 ， 电 流通 过 时 产生 大 量 焦耳 热 使 槽 温 变 得 很 高 。

中 期 热 槽 若 处 理 不 及 时 或 处 理 不 当 ， 便 很 快 转化 成 严重 热 槽 ， 其 特征 为 电解 质 温度 很 高 ，
整个 槽 无 槽 帮 和 表面 结 克 ， 白 烟 升腾 ， 红 光 汶 眼 ， 电解质 竺 度 很 大 ， 流 动 性 极 差 ; 阳极 基本 处
于 停止 工作 状态 电解 质 不 沸腾 ， 只 出 现 微微 蠕动 ， 含 炭 严 重 ， 从 槽 内 取出 电解 质 冷 却 后 硬
碎 ， 断 面 明显 可 见 被 电解 质 包 囊 的 炭 粒 ;由 于 电解 质 黏 度 大 ， 氧 化 铝 不 能 被 溶解 ， 在 电解 质 中
形成 由 电解 质 包 于 的 颗粒 悬浮 物 ， 其 后 沉 和 槽 底 ， 使 梢 底 沉淀 迅速 增多 ， 电 解 质 高 度 急速 下
降 ， 槽 底 温度 很 高 ， 铝 液 与 电解 质 混在 一 起 ， 用 钢 鲜 插入 后 取出 ， 根 本 分 不 出 铝 液 与 电解 质 界
限 ， 犹 如 一 锅 稀 粥 ; 电解 质 对 阳极 润 湿性 很 差 ， 槽 电压 自动 上 升 ， 甚 至 出 现 效应 电压 〈 由 于 电
解 质 电 增 大 ， 槽 电压 上 升 到 6 ~ 12V) ， 现 场 戏称 严重 热 档 为 “ 开 钢 "。

C 热 槽 的 处 理

对 于 初期 热 档 ， 只 要 找 出 和 消除 其 成 办 便 很 容易 使 电解 档 恢 复 正常 ， 例 如 ， 若 槽 电压 较 高
或 尼 电压 有 降低 的 余地 ， 则 适当 降低 槽 电压 设 定 值 ; 若 摩尔 比 偏 高 ， 则 适当 增 大 氯 化 铝 添加
量 ， 若 铝 液 高 度 偏 低 则 适当 减少 出 铝 量 ; 若 下 料 控制 不 正常 则 尽快 恢复 正常 。 总 之 ， 使 偏离 正
常 的 技术 条 件 尽快 恢复 正常 就 可 逐步 消除 热 槽 症状 。

但 是 ， 初 期 热 槽 车 未 及 时 处 理 ， 一 两 天 内 就 会 转化 成 中 期 热 档 或 严重 热 槽 。 到 此 阶段 ， 处
理 过 程 为 首先 清除 阳极 病变 ， 先 通过 测量 阳极 全 电流 分 布 ， 找 出 有 病变 的 阳极 ， 提 出 来 并 清除
底部 酒 块 ， 打 掉 突 包 ， 个 别 严重 的 可 采用 残 极 更 换 (平时 积存 下 来 的 厚 残 极 ， 它 可 以 在 lh 内
承担 全 电流 ， 新 极 开始 导电 很 慢 ) 。 阳 极 病变 处 理 后 ， 再 通过 测量 阳极 电流 分 布 调整 好 阴极 设
置 ， 使 之 导电 均匀 ， 阳 极 工作 。 紧 接着 降低 模 温 ， 但 降低 槽 温 不 可 言 目 用 降低 极 上 距 来 降低 档 电
压 ， 因 为 热 槽 电解 质 电阻 大 ， 模 电压 高 并 不 是 因为 极 距 大 ， 而 是 由 于 电解 质 电阻 大 所 引起 ， 所
以 降低 槽 温 应 采取 清亮 电解 质 ， 减 小 电解 质 电阻 ， 并 加 强 电解 槽 散热 的 办 法 。 打 开 大 面 结 壳 ，
使 阳极 和 电解 质 裸露 ， 加 强 电 解 槽 上 部 散热 ， 同 时 从 液体 电解 质 露 出 的 地 方 慢 慢 加 入 氟 化 铝 和
冰晶 石粉 的 混合 料 〈 一 般 两 袋 冰晶 石 混入 一 袋 氟 化 铝 ) ， 冰 唱 石 熔化 需要 消耗 大 量 热量 ， 使 梢
温 降低 ， 同 时 熔 体 电解 质量 增加 而 增 大 了 热 容量 ， 可 消耗 多 余 的 热量 ， 温 人 的 氟 化 铝 ， 可 降低
电解 质 摩 尔 比 〈 因 热 槽 电解 质 中 毛 化 铝 挥发 严重 ， 而 且 高 摩尔 比 的 炉 帮 熔 化 ， 导 致 摩尔 比较
高 ) ， 促 使 炭 吞 分 离 ， 清 净 电 解 质 ， 降 低 其 电阻 ， 减 少 焦耳 发 热量 〈 注 意 ; 不 能 添加 氧化 铝 ，
否则 ， 可 使 电解 质 中 悬浮 物 增多 ， 电 解 质 得 不 到 清洁 ， 失 去 处 理 效果 ) 。 再 就 是 减少 出 馈 量 ，
增 大 模 底 散热 。 对 于 较 严重 的 热 槽 ， 处 理 期 间 中 止 出 铝 ， 必 要 时 还 需 适当 灌 人 钻 液 ， 降 低 模 底
温度 ， 待 槽 温 降下 之 后 ， 再 根据 具体 情况 ， 缓 缓 撤 出 铝 液 ， 消 除 槽 底 沉淀 ， 使 电解 槽 稳步 恢复
正常 运行 。 尤 其 是 槽 电压 下 降 要 稳 受 ， 以 防止 转化 成 冷 行程 ， 使 模 底 沉 演变 硬 。

对 于 严重 热 槽 ， 其 特点 是 电解 质 严重 含 炭 ， 阳 极 不 工作 ， 所 以 在 处 理 过 程 中 ， 首 先 应 使 炭
渣 与 电解 质 分 离 ， 改 善 电解 质 性 质 ， 再 就 是 让 阳极 工作 起 来 ， 处 理 方法 与 中 期 热 槽 基本 相同 。
但 严重 热 槽 电解 质 大 部 分 以 称 糊 状 帝 人 了 模 底 ， 上 部 液体 电解 质 很 低 ， 所 以 处 理 起 来 极为 困
难 ， 见 效 很 慢 。 为 了 加 快 处 理 进 程 ， 可 从 正常 槽 中 抽取 新 鲜 电 解 质 灌 信 ， 这 样 能 有 效 地 降低 模
温 ， 使 党 酒 很 快 分 离 出 来 ， 改 善 电解 质 性 质 ， 使 阳极 恢复 工作 。 只 要 阳极 工作 起 来 ， 在 此 基础

File: aluminum_industry_qa_benchmark/knowledge_qa_only/KQA_P8_textbook_qa/batches/full_textbook_ocr/ocr/B01/15_f472f00a/page-46.txt
-一 15 铝 电解 的 生产 管理 “221，
上 按照 -- 般 热 槽 的 处 理 过 程 进行 ， 电 解 槽 便 可 逐渐 恢复 过 来 。

热 模 好 转 后 ， 都 会 出 现 档 底 沉淀 较 多 的 情况 ， 尤 其 是 严重 热 档 ， 有 些 沉淀 厚 达 200mm 以
上 上 ， 但 这 种 沉淀 与 冷 行程 的 沉淀 不 同 ， 它 因 槽 底 温度 高 而 硫 松 不 硬 ， 容 易 溶化 。 在 恢复 阶段 ，
只 要 注意 电压 下 降 程度 ， 控 制 好 出 铝 量 ， 同 时 控制 好 物料 平衡 ， 电 解 模 很 容易 恢复 ， 一 般 在 一
周 内 就 可 以 转 和 正常， 但 若 控制 不 好 ， 也 很 容易 反复 。 所 以 ， 恢 复 阶段 必须 十 分 注意 槽 况 变
化 ， 精 心 做 好 各 项 技术 条 件 的 调整 ， 使 之 平稳 转 人 正常 运行 。
1s. 12.5 ”阳极 工作 故障 及 其 处 理

阳极 工作 故障 及 其 处 理 如 下 。

(1) 阳极 长 包 。 阳 极 长 包 即 为 阳极 底 掌 消耗 不 良 ， 虽 包 状 突出 的 现象 。 一 旦 突出 的 包 状 伸
入 铝 液 ， 电 流 形成 短路 ， 造 成 电流 空 耗 ， 电 流 效 率 大 幅度 降低 。

电解 模 冷 行程 或 热 行程 ， 物 料 平衡 痢 到 破坏 ， 都 会 引起 阳极 长 包 ， 只 是 行程 不 同 ， 阳 极 长
包 的 部 位 有 所 不 同 ， 长 包 后 电解 档 的 状况 有 所 差异 。 由 于 冷 行程 边 部 肥大 ， 伸 腿 长 ， 阳 极端 头
易 接触 边 部 伸 腿 ， 包 都 长 在 阳极 靠 大 面 端 头 ， 而 且 长 包 后 电解 槽 不 显得 太 热 ; 热 模 都 是 由 于 阳
极 底 掌上 贴 附 炭 酒 块 而 阻 得 消耗 ， 所 以 包 大 部 分 都 长 在 阳极 底 掌 中 部 人 长 包 后 槽 温 很 高 7 常 党
长 包 阳极 处 都 置 白 烟 。 物 料 平衡 遭 玻 坏 后 引起 的 阳极 长 包 与 热 行程 相似 。

阳极 长 包 的 共同 点 是 电解 槽 不 来 效应 ， 即 使 来 也 是 效应 电压 很 低 ， 而 且 电压 不 稳定 。 长 包
开始 时 电解 槽 会 有 明显 的 电压 波动 ， 一 旦 包 进 和 馈 液 ， 模 电压 反而 变 得 稳定 ， 模 底 沉 淀 迅 速 增
加 ， 电 解 槽 逐渐 返 热 2 阳极 工作 无 力 。

处 理 阳极 长 包 的 方法 比较 单一 ， 在 预 烙 槽 上 一 般 以 打包 为 主 。 将 长 包 阳 极 提起 来 ， 用 铁 钻
子 或 钢 针 把 突出 部 分 尽 可 能 打下 来 ， 再 放 回 槽 内 继续 使 用 ， 实 在 打 不 下 来 的 才 进行 更 换 ， 尽 量
使 用 厚 残 极 ， 因 新 极 导 电 缓慢 ， 装 上 会 引起 阳极 导电 不 均 ， 使 其 他 阳极 负荷 增 大 而 脱落 ， 同 时
央 酒 会 迅速 聚集 在 不 导电 的 新 极 下 面 ， 使 之 长 包 。 处 理 过 程 中 应 尽量 将 檀 内 浮游 谈 洁 迭出 ， 使
电解 质 清洁 。 处 理 完 后 立即 进行 阳极 电流 分 布 测定 ， 调 整 好 阳极 设置 高 度 ， 使 电流 分 布 均匀 ，
并 用 冰晶 石 - 氟 化 馈 混合 料 履 盖 阳 极 周 围 ，-- 方 面 降低 模 温 ， 另 一 方面 促使 央 澶 分 离 ， 切 不 可
-二 氧化 全 保温 这样 会 轴 醒 放 沉 汪 ， 亚 万 到 大 贰 征 质 。 负 村 一 次 处 理 彻底 ， 调 整 好 了 阳极 电
流 分 布 ， 槽 温 很 快 会 降下 来 ， 阳 极 工作 有 力 ， 炭 酒 分 离 良好 ， 两 天 内 即 可 恢复 正常 运行 。 若 处
理 不 彻底 ， 会 出 现 循环 长 包 ， 而 且 很 容易 转化 成 其 他 形式 的 病 模 。

(2) 阳极 多 组 脱落 。 预 焙 构 的 阳极 往往 由 于 其 本 身 质量 问题 或 操作 质量 问题 而 出 现 个 别
阳极 脱落 ， 或 掉 块 (部 分 脱落 ) ， 此 类 情况 只 要 及 时 发 现 和 处 理 ， 一 般 对 电解 权 的 正常 运行 影
响 不 大 。 但 是 ， 若 -一 个 模 在 短 时 间 内 〈 几 个 小 时 内 ) 出 现 多 组 脱 沙 《三 组 以 上 ) ， 不 仅 处 理工
作 量 大， 而 且 对 电解 模 的 运行 产生 极 大 的 破坏 ， 严 重 者 被 迫 停 档 。

阳极 多 组 脱落 一 般 来 势 因 猛 ， 有 些 可 在 lh 内 脱 洲 达 数 组 乃至 十 数组 ， 实 际 中 曾 遇 到 一 台
模 一 次 脱落 阳极 15 组 ， 几 乎 占 整 个 阳极 的 三 分 之 二 。

引起 阳极 多 组 脱落 的 原因 主要 是 阳极 电流 分 布 不 均 ， 严 重 偏 流 。 强 大 的 电流 集中 在 某 -部
分 阳极 上 ， 阳极 与 钢 爪 或 名
导 杜 分 开 ， 掉 入 槽 内， 之 后 电流 又 涌 向 别 的 阳极 恶性 传递 。 从 已 发 生 的 情况 来 看 ， 造 成 阳极
偏 流 主要 有 下 列 原因 : 其 一 是 液体 电解 质 太 低 〈150mm 以 下 ) ， 浸 没 阳 极 太 浅 ， 阳 极 底 掌 稍 有
不 平 ， 就 会 使 阳极 电流 分 布 不 均匀 ， 出 现 局 部 集中 ， 形 成 偏 流 ; 其 一 是 槽 底 沉淀 较 多 ,厚薄 不
一 ， 阴 极 电 流 集中 ， 引 起 阳极 电流 集中 ， 形 成 偏 流 。 除 此 之 外 ， 失 母线 时 阳极 卡 具 紧 固 得 不 --
致 ， 或 有 阳极 下 滑 情况 ， 未 及 时 调整 ， 也 会 引起 阳极 电流 偏 流 ， 最 终 造成 阳极 多 组 脱 游 。

File: aluminum_industry_qa_benchmark/knowledge_qa_only/KQA_P8_textbook_qa/batches/full_textbook_ocr/ocr/B01/15_f472f00a/page-47.txt
222， 第 二 篇 铅 电 解 生 产 工 程 技术 一

处 理 阳 极 多 组 脱落 的 原则 是 : 第 一 ， 必 须 立 即 控制 住 继续 赔 落 ; 第 二 ， 尽 快 拿 出 脱落 块 ，
装 上 阳极 重新 导电 。 处 理 时 首先 测 阳极 电流 分 布 ， 调 整 未 脱落 阳极 ， 使 之 导电 尽量 均匀 ， 不 再
脱落 ; 之 后 组 织 人 力 尽快 拿 出 脱落 块 ， 每 拿 出 一 块 装 上 一 块 ， 一 律 使 用 残 极 ， 切 不 可 装 新 极 ，
最 好 是 从 邻 槽 拔 来 的 红 热 残 极 ， 这 样 装 上 就 可 以 承载 全 电流 。 若 在 处 理 过 程 中 由 于 电解 模 敞 开
面积 大 ， 电 解 质 可 能 会 很 快 干 枯 ， 沉 于 槽 底 ， 铝 液 上 球 ， 电 压 自 动 下 降 。 此 时 绝 不 可 硬 拾 电
压 ， 待 脱落 块 处 理 完 以 后 ， 再 从 其 他 模 内 抽取 电解 质 灌 人 ， 边 灌 边 抬 电压 ， 使 之 达到 4.5 ~
5.0V， 电 解 质 在 150mm 以 上 ， 马 上 测 阳极 电流 分 布 ， 调 整 好 各 组 极 距 ， 使 电流 分 布 均匀 ， 阴
极 处 于 工作 状态 。 然 后 加 冰晶 石粉 于 阳极 上 部 保 刘 ， 切 断 正常 加 料 ， 待 槽 温 上 升 后 ， 才 可 延长
下 料 间 隔 投 入 氧化 铝 ， 并 适当 出 铝 ， 使 槽 底 沉 人 的 电解 质 熔化 ， 逐 渐 恢 复 正 常 。
1S. 12.6 滚 铝 及 其 处 理

滚 铝 是 电解 槽 可 怕 的 恶性 病状 。 电 解 槽 滚 铝 时 ， 一 股 铝 液 从 槽 底 泛 上 来 ， 然 后 沿 四 周 或 一
定 方 向 沉 下 去 ， 形 成 巨大 的 旋涡 ， 严 重 时 铝 液 上 下 翻腾 ， 产 生 强 烈 冲击 ， 甚 至 馈 液 连同 电解 质
一 起 被 翻 到 模 外 。

热 槽 和 冷 槽 都 可 能 引起 滚 铝 ， 但 滚 铝 的 根本 原因 并 不 在 于 电解 槽 冷 热 ， 而 是 由 于 电解 模 理
想 的 电流 分 布 状态 遭 到 破坏 ， 形 成 不 平衡 的 磁场 。 对 于 正常 运行 的 电解 槽 ， 模 腾 规 整 ， 槽 底 干
净 ， 电 流 可 按 设 计 的 大 小 和 路 径流 经 电解 槽 各 处 ， 使 各 个 方向 上 的 磁场 基本 平衡 ， 磁 场 力 较
小 ， 铝 液 以 较 规 律 的 行为 缓慢 运动 ， 相 对 平静 。 但 当 电 解 槽 的 槽 膛 被 破坏 ， 槽 底 沉 演 后 而 且 厚
薄 不 均 时 ， 就 会 造成 阴 、 阳 极 电流 率 乱 ， 破 坏 磁 场 的 平衡 。 不 平衡 的 磁场 产生 不 平衡 的 磁场
力 ， 作 用 于 导电 铅 液 ， 使 铝 液 加 速 不 规则 运动 。 特 别 是 铝 液 层 中 纵向 水 平 电流 增加 ， 产 生 的 磁
场 力 将 局 部 铝 液 推 向 槽 外 ， 使 铝 液 强烈 翻滚 。 因 此 ， 发 生 滚 铝 的 电解 槽 有 三 个 特点 :

(1) 槽 膀 畏 形 ， 槽 底 沉淀 多 而 且 分 布 不 均匀 ， 使 钻 液 运 动 局 部 受阻 ， 形 成 强烈 偏 流 。

(2) 槽 内 铝 液 浅 ， 铝 液 中 水 平 电流 密度 大 (特别 在 出 铝 后 易 产 生 滚 铝 ) 。

(3) 阳极 、 阴 极 电 流 分 布 极 不 均匀 ， 尤 其 是 阳极 电流 分 布 变化 无 常 ， 阳 极 停 止 工作 。

因此 ， 要 消除 电解 槽 滚 铝 ， 必 须 减 少 铝 液 层 中 的 水 平 电流 ， 使 明 、 阳 极 电 流 分 布 均 匀 ， 磁
场 分 布 平衡 ， 以 减少 作用 于 导电 铝 液 上 的 不 平衡 磁场 力 。

处 理 滚 铝 槽 ， 通 常 采用 适当 提高 槽 电压 〈 提 高 极 距 ) ， 并 勤 调 整 阳 极 电流 分 布 〈 通 过 测 全
电流 分 布 后 调整 阳极 设置 高 度 ) 的 处 理 方法 ， 迫 使 阴 、 阳 极 电 流 分 布 均匀 而 恢复 磁场 平衡 ， 从
而 大 幅 减轻 滚 铝 程度 ， 然 后 通过 热平衡 和 物料 平衡 的 有 效 控 制 使 槽 膛 逐 渐 恢复 正常 ， 沉 淀 逐渐
消除 ， 各 项 技术 条 件 逐 步 转 人 正常 而 最 终 消 除 滚 铝 。 对 于 严重 的 滚 锅 ， 也 可 能 需要 采用 一 些 极
端的 措施 ， 如 采用 扎 边 部 来 强行 规整 槽 膛 ; 采用 灌 铝 来 提高 铝 液 高 度 ， 降 低 铝 液 中 水 平 电 流 密
度 ; 采用 扒 沉淀 处 理 槽 底 局 部 的 大 量 沉淀 。 但 不 到 迫不得已， 应 避免 采用 这 些 极端 措施 。
1S. 12.7 ”效应 异常 的 分 析 与 处 理

15. 12.7.1 效应 异常 的 表现 形式

效应 异常 主要 分 效应 状态 异常 和 效应 系数 异常 两 类 情况 。 效 应 状态 异常 主要 表现 为 效应 持
续 时 间 过 长 〈 效 应 本 身 难以 熄灭 ， 或 操作 者 未 及 时 处 理 或 处 理 不 当 ) 和 效应 (峰值 ) 电压 过
高 或 过 低 ， 此 外 还 有 一 种 称 为 “闪烁 ”的 非 正 常 效应 ， 即 效应 电压 时 隐 时 现 ， 或 出 现 后 持续 很
短 时间 又 自动 消失 。 效 应 系数 异常 主要 表现 为 效应 频繁 突 发 所 引起 的 效应 系数 过 高 (高 于 设 定
值 ) ， 但 中 前 多 数 企业 依然 把 效应 系数 过 低 〈 显 著 低 于 设 定 值 》 也 视 为 不 正常 状态 ， 这 是 因为
多 数 企 业 在 计算 机 控制 系统 中 依然 使 用 了 定期 等 待 效 应 的 策略 ， 并 将 效应 等 待 失败 也 视 为 异

File: aluminum_industry_qa_benchmark/knowledge_qa_only/KQA_P8_textbook_qa/batches/full_textbook_ocr/ocr/B01/15_f472f00a/page-48.txt
-一 一- 15 银 电 解 的 生产 管理 .223，
常 。

15. 12.7.2 “引起 效应 异常 的 主要 因素

引起 效应 异常 的 主要 因素 有 ;

(1) 热平衡 因素 〔(“ 冷 "、“ 热 ”行程 ) 。 电 解 槽 在 “ 冷 ”行程 〈 冷 槽 ) 时 ， 易 发 生 突 发 效
应 ， 且 效应 电压 偏 高 ; 电解 槽 在 “ 热 ” 行 程 〔 热 槽 )》 时 ， 易 发 生 延 时 效应 〈 效 应 等 待 失败 )，
且 效 应 电压 偏 低 。

(2) 物料 平衡 因素 。 氧 化 铝 加 料 偏 小 ， 易 发 生 突 发 效应 ;氧化 铝 加 料 偏 大 ， 易 发 生 延 时 效
应 ; 槽 底 帝 淀 多 ， 电 解 质 高 度 低 的 非 正 常 槽 容易 因为 效应 熄灭 的 操作 不 当 而 成 为 难 灭 效应 。

(3) 设备 因素 。 计 算 机 控制 系统 故障 (如 自动 下 料 停止 ) 或 下 料 系统 故障 。 下 料 系统 故
障 的 情形 有 : 打 壳 头 不 动作 或 打击 力 不 够 ， 造 成 电解 槽 内 缺 料 ， 发 生 突 发 效应 ;下 料 器 漏 料
时 ， 易 造成 电解 槽 内 氧化 铅 过 剩 ， 发 生 延 时 效应 ; 档 上 供 料 系统 故障 ， 易 造成 楷 上 料 箱 缺 氧化
铝 料 ， 发 生 突 发 效应 ; 氟 化 铝 下 料 器 漏 料 时 ， 易 造成 电解 模 “ 冷 ”行程 ， 进 而 引起 效应 异常 ;
氟 化 铝 下 料 器 堵 料 时 ， 易 造成 电解 槽 “ 热 ”行程 ， 进 而 引起 效应 异常。

(4) 阳极 因素 。 阳 极 质量 差 时 ，_ 方 面 通过 恶化 槽 电阻 的 稳定 性 ， 进 而 影响 氧化 铝 浓度 控
制 效果 而 引起 效应 系数 异常 ， 另 一 方面 因 阳极 故障 和 炭 酒 增多 而 引起 效应 系数 异常 或 效应 状态
异常 (如 效应 电压 过 低 ) 。

(5) 人 工 操作 因素 。 难 灭 效应 经 常 是 由 人 工 操作 不 当 而 引起 。 难 灭 效应 常常 发 生 在 槽 底 沉
淀 多 、 电 解 质 高 度 低 的 非 正常 运行 浪 上 。 当 这 种 槽 来 效应 时 ， 如 果 熄灭 时 机 掌握 不 好 ， 液 体 电
解 质 中 氧化 铝 浓度 还 未 达到 熄灭 效应 的 最 低 值 ， 过 早 插入 木 棒 ， 将 槽 底 沉淀 大 量 搅 起 进入 电解
质 中 ,立即 使 电解 质 发 籍 ， 固 体 悬浮 物 增多 ， 使 得 投入 的 氧化 铝 难以 熔化 ， 同 时 电解 质 性 质 恶
化 ， 对 阳极 的 润 湿性 不 能 恢复 ， 电 阻 增 大 ， 产 生 高 热量 ， 很 快 使 电解 质 温度 升 高 而 含 炭 ， 效 应
难以 煌 灭 ， 引 起 恶性 病 槽 。

(6) 其 他 因素 。 例 如 系列 电流 不 正常 、 氧 化 铝 假 密度 发 生变 化 或 溶解 性 能 发 生 显著 变化
等 。

15. 12.7.3 难 灭 效应 的 处 理

当 在 电解 模 的 某 一 部 位 〈 大 型 模 通 常 选 在 出 铝 口 ) 进行 效应 熄灭 无 效 时 ， 变 成 了 难 灭 效
应 ， 应 重新 选择 突破 口 ， 新 的 位 置 -一般 选择 在 两 大 面 低 阳极 处 ， 用 天 车 扎 开 壳 面 ， 将 木 棒 紧 贴
阳极 底 掌 插入 ， 不 要 直 搬 槽 底 ， 以 免 再 搅 起 沉淀 。 对 于 严重 者 可 多 选 一 处 ， 同 时 熄灭 ， 一 般 都
能 见效 。 难 灭 效应 熄灭 后 ， 会 出 现 异 常 电压 〔( 达 5 ~ 6V) ， 此 时 千 万 不 能 以 降低 阳极 来 恢复 电
压 值 ， 否 则 造成 压 槽 ， 只 能 让 电压 自动 恢复 ， 一 般 在 1 ~ 2h 内 电解 质 会 逐渐 澄清 ， 电 压 自动 下
降 。 为 了 加 快 恢复 槽 温 ， 促 使 炭 潭 分离 ， 同 时 增加 液体 电解 质 ， 以 加 速溶 解 悬 浮 物 ， 加 快 槽 状
态 恢复 。

15. 12.7.4 ”效应 分 析 与 处 理 的 基本 原则 与 方法

现场 操作 人 员 与 管理 者 首先 必须 明了 引起 效应 异常 的 主要 因素 。 由 于 引起 效应 异常 有 多 方
面 的 因素 ， 因 此 ， 一 方面 应 该 通过 对 效应 异常 的 分 析 获 得 关于 电解 槽 状态 (热平衡 状态 、 物 料
平衡 状态 、 阳 极 工作 状态 等 ) 、 相 关 设备 〈 下 料 系统 ) 运行 状态 以 及 相关 条 件 (系列 电流 、 氧
化 铝 原料 等 ) 正常 与 否 的 多 方面 信息 ， 使 效应 分 析 成 为 模 况 综合 分 析 的 重要 组 成 部 分 ; 另 一 方
面 通过 分 析 找 出 效应 异常 的 原因 后 及 时 采取 措施 ， 努 力 使 效应 系数 及 其 他 工艺 技术 条 件 保持 正
常 。 在 分 析 方法 上 ， 应 该 利用 内 容 丰 富 的 计算 机 报表 ( 详 见 第 26 章 ) 尤其 是 利用 记录 有 各 模
最 近 数 次 (如 5 次 ) 效应 状况 的 效应 报表 ， 从 较 长 的 时 间 段 内 分 析 电 解 槽 的 效应 发 生 情 况 ， 把
握 各 槽 的 效应 状态 变化 趋势 。 鉴 于 效应 信息 对 槽 况 分 析 的 重要 性 以 及 效应 控制 好 坏 对 电解 技术

File: aluminum_industry_qa_benchmark/knowledge_qa_only/KQA_P8_textbook_qa/batches/full_textbook_ocr/ocr/B01/15_f472f00a/page-49.txt
“224. 第 二 篇 ， 铝 电 解 生 产 工程 技术 一 rr
经 济 指标 和 环保 指标 的 重要 性 ， 从 操作 者 〈 操 炉 工 ) 到 管理 者 都 应 该 参与 到 效应 异常 的 分 析
与 处 理 。

对 操 炉 工 的 要 求 相 对 较 低 些 ， 表 15-10 是 采用 效应 等 待 控制 策略 的 某 企 业 的 “效应 异常 处
置 基准 表 ”( 有 修改 ) ， 供 参考 。 如 果 操 炉 工 无 法 解决 问题 ， 则 要 求 管理 人 员 进 行 全 面 系统 的
分 析 与 处 理 。

表 1$-10 ”效应 异常 处 置 基 准 表 (举例 )
ET 让
本 确认 档 近 机 自动 下 料 正
因 生 和 人 下 料 自动 控制 常 ， 否 则 进行 相关 处 理 使
本 其 恢复
名 确认 槽 控 机 自动 下 料
闪烁 人 下 料 自动 控制 正常 ， 和 否则 进行 相关 处 理
效应 使 其 恢复
闪烁 连续
发 生 三 次 @ 拾 高 电压 0.03V;
@@ 打 击 头 的 动作 地 检查 打 壳 、 下 料 电 磁 | “与 值班 长 联系 ， 检
二 下 料 器 的 下 料 “| 阅 门 是 否 正常 ， 和 否则 进行 | 查 模 上 输 料 系统
相关 处 理
包 确 认 术 控 机 自动 下 料
GD 下 料 自动 控 抽 丰 基 庆生 直行 相 拓 外 各 与 值班 长 联系 ， 检 | 从 上 次 效应 等 起
帘 发 效应 一 次 人 @ 仿 打击 头 的 动作 二 机 | 8h 之 内 发 生 的 效应
@ 下 和 料 器 的 下 料 @ 检 查 打 壳 、 下 料 电磁 | 查 槽 上 输 料 系统 一- 般 与 加 料 器 有 关
闪 门 是 否 正常 ， 和 否则 进行
相关 处 理
中 “ 突 发 效应 一 | 四 “ 突 发 效应 一 次 ”中 | 中 “ 突 发 效应 一
次 ”中 的 检查 项 目 的 处 置 内 容 次 ”中 的 后 续 处 置
@ 若 设 定 电压 有 蜡
@ 藻 设 定 电压 异常， 则 | 吧 ， 风 值 于 全 导 | “ 延 时 效应 ，
、 恢复 正常 ; 若 效应 电压 偏 | ”:。 本 后 ， 只 连续 发 生 二
公设 定 电压 高 ， 且 设 定 电压 在 正常 范 于 的 检 于 进行 认定 电 次 突 发 效应 ， 则 不
畏 ， 则 拾 高 电压 0. 03V @@ 继 续 “ 检 查 项 予 处 置
目 ” 的 全 ~ @ 项
突 发
效应 LI
由 阁 环 寺 丰 请 人 2 @@ 使 电解 质 恢复 到
闪 发 效应 全 电解 质 高 度 并 增加 电解 质 ; 若 低 于 基 基准 高 度 ， 同 时 使 工 | 参考 电解 质 高 度
连续 二 次 准 高 度 不 到 2 不 需要 作 电 压 逐 步 恢 复 到 设 | 管理 作业
进行 任何 处 置 定 电 讨
@@ 若 比 基 准 高 度 低 2em
人 邮 阳 极 上 氧化 铝 高 | 以 上 ， 临 时 加 入 氧化 铝 ; 二 和 作 加 个 二 华人 参考 阳极 覆盖 料
度 若 低 于 基准 高 度 不 到 2cm， 复 到 设 定 电压 管理 作业
不 需要 进行 任何 处 置 、
全 车 比 基 准 高 度 高 若 采 用 抬 高 电压
2. 1cm 以 上 ， 研 究 是 否 增 人 @@ 增 加 出 错 量 后 的 处 置 方法 , 突 发 效
加 出 铝 量 ， 按 值班 长 的 指 -| 应 就 停止 , 估 复 到 设
名 铝 液 高 度 示 出 铝 ; 若 超过 基准 高 度 股 定 电压 束 此 代 复 到 定 电压 突 发 效应 又
不 到 2. lem 以 上 ， 则 等 待 发 生 , 则 要 讨论 设 定
下 次 效应 发 生 电压 是 否 正 确

File: aluminum_industry_qa_benchmark/knowledge_qa_only/KQA_P8_textbook_qa/batches/full_textbook_ocr/ocr/B01/15_f472f00a/page-50.txt
-一 一 一 一 15 铅 电 解 的 生产 管理 225
续 表 15-10
IE ET
@“ 突 发 效应 一 | 全， 突 发 玖 应 和 下 | GD“ 突 发 效应 一
次 、 一 次 ”中 的 检查 | 次 让 的 处 置 所 全 《人 不 | 次 、 二 次 ”中 的 后 续
> 一 “在 | 重复 进行 抬 高 电压 的 处 | 处 ，
项 目 处 置
理 )
突 发 | 。 突 发 效应 @@ 基 准 下 料 间 隔 缩
效应 | 。” 连续 三 次 、 短 后 ， 工 作 电 压 逐 步
下 料 次 数 及 下 料 | ,和 确 记 二 全 华 估 用 全 | 恢复 到 设 定 电压 。 |， 参考 下 料 管理 作
晤 不 尽 ， 根 据 值 针 二 的 和 | @ 加 工 间 陋 的 恢复 | 业
示 ， 缩 握 基 准 下 料 间隔 。 | 要 与 氧化 银 候 密度 的
变更 相 -一 致
， 若 设 定 电压 异常 ， 则 恢 计算 机 程序 会 自
@@“ 延 时 效应 一 | 四 “ 延 时 效应 -次 ”中 | 人 D“ 延 时 效应 一
次 ”中 的 检查 项 目 。 | 的 处 置 内 容 次 ”中 的 后 续 处 轩
@ 关 电 流 分 布 正常， 则
加 电流 分 布 进行 “检查 项 目 ”的 图 ~ | ”@ 从 作业 日 志 上 研 | ”参考 阳极 电流 分
@ 项 ， 和 否则 报告 值班 长 ,| 完 阳极 残 极 是 知 异 常 | 布 测定 作业
并 接受 其 指示
正在 提 电 解 质 高
下 起 生 居 二 闪 由 刁 革 二 也 | 国 即 使 效应 系数 变 | 度 或 其 他 原因 时 ，
鲜 设 定 电压 压 相符 则 不 进行 任何 处 正常 ， 也 不 将 电压 恢 | 即使 电压 比 基 准 电
置 “， 复 到 原来 的 电压 | 压 高 ， 也 不 要 降下
来
@ 若 比 基 准 高 度 高 om
延 时 效应 、
到 | 轨 上 |
数 应 @ 电 解 夺 高度。 | 不 下 下 陡 ) 苦 超 过 基准 | 正常 ， 也 不 将 电压 恢 | 管理 作业
; 行 | 复 到 原来 的 电压 |
高 度 不 到 2em， 则 不 进行
任何 处 因
@@ 若 比 基 准 高 度 低
1.6em 以 上 ， 则 研究 少 出 辐
国 即 使 效应 系数 变
外流 训 度 第 的 问题 ， 按 值 亚 长 的 指 | 正常 ， 也 用 将 电压 侈 | ， 参 考 出 馈 管 理 作
示 少 出 铝 ; 若 低 于 基准 高 | 复 到 呈 来 的 电压 | 业
庆 不 到 1. 6cm， 则 不 进行 |
任何 处 轩
若 氧化 铅 投入 量 过 多 ，
@ 下 料 次 数 及 下 料 | 则 等 待 下 次 效应 发 生 (或 计算 机 程序 会 自
量 等 待 控制 系统 启动 效应 等 动 延 长 加 工 间隔
待 )
延 时 效应 | ”虽然 采取 了 上 述 各 项 处 置 ， 还 是 出 现 了 连续 三 次 “ 延 时 效应 ”的 情况 ， 此 时 要 遵照 值班 长
连续 三 次 | 的 指示 来 进行 处 理

File: aluminum_industry_qa_benchmark/knowledge_qa_only/KQA_P8_textbook_qa/batches/full_textbook_ocr/ocr/B01/15_f472f00a/page-51.txt
“226， 第 二 篇 ” 铝 电 解 生产 工程 技术 一 人 人 人
续 表 1S-10
二 全
若 有 热 槽 特征 ， 则 按 热
查处 理 办 法 进行 工艺 技术 、
中 热平衡 状态 。 再 度 发 生效 应 时 检
效应 电压 过 低 四 阳极 工作 状态 全 下 加 及 机 查 效应 电压 是 否 恢 复
霹 炭 渣 情况 站 正常
辐 除 故障 ; 车 炭 酒 过 多 则 捞
本 出 过 多 的 炭 酒
异常
若 因 效 应 中 拾 电压 引
个 效应 中 是 否 抬 电 | 起 ， 则 效应 后 调整 电压 至 | 再度 发 生效 应 时 检
效应 电压 过 高 | 压 正常 ; 车 有 冷 模特 征 ， 则 | 查 效应 电压 是 否 恢复
加 热平衡 状态 | 按 冷 模 处 理 办 法 进行 工艺 | 正 党

注 : 效应 电压 “高 ”与 “ 低 ” 的 标准 应 根据 具体 的 模型 及 运行 实际 情况 确定 。
1S. 12.8 “异常 情况 及 事故 的 检查 与 处 理

异常 情况 及 事故 的 检查 与 处 理 具体 分 为 :

(1) 现场 巡视 作业 。 企 业 应 设立 现场 巡视 作业， 目的 是 及 时 发 现 电 解 槽 及 机 器 设备 的 异常
情况 ， 并 进行 整理 、 整 顿 ， 创 造 一 个 良好 的 工作 场所 。 现 场 巡 视 作 业 分 两 类 ;

1) 日 常 巡视 及 作业 结束 后 的 巡视 (在 厂房 操作 面 上 进行 ) 。 日 常 巡 视 一 般 每 30min 进行 一
次 ， 巡 视 的 主要 项 目 包 括 : 电解 槽 的 打 壳 下 料 系统 (是否 有 堵 料 、 漏 料 、 卡 打击 头等 )， 槽 电
压 〈 是 否 异 常 、 是 否 电压 摆 ); 设备 〈 是 否 有 损坏 、 是 否 运 转正 常 ) 等 。

“操作 型 ”作业 ( 换 极 、 出 铝 、 拾 母线 、 熄 灭 效应 等 ) 结束 时 的 巡视 内 容 主要 包括 :

第 一， 各 个 电解 槽 的 电压 及 异常 指示 灯 : 槽 电压 有 无 摆动 现象 ? 异常 指示 灯 有 没有 亮 ?

第 二 ， 回 转 计 的 读数 : 将 回转 计 的 读数 记 人 作业 日 志 ， 并 检查 其 下 降 量 是 多 了 还 是 少 了 ?

第 三 ， 操 作 面 、 槽 间 风 格 板 以 及 炉 盖 : 检查 操作 面 、 槽 间 风 格 板 以 及 炉 盖 有 无 破损 的 地
方 ;

第 四 ， 整 理 、 整 顿 与 清扫: 作业 时 使 用 过 的 工具 ， 或 者 电解 质 散落 的 情况 时 ， 要 进行 收拾
处 理 ， 检 查 通道 上 有 无 垃圾 等 散乱 物 ;

第 五 ， 天 车 的 停放 : 天 车 作业 终了 时 ， 是 否 停放 在 指定 的 位 置 ， 天 车 的 总 开关 是 否 拉 下 来
了 ;

第 六 ， 窗 户 的 情况 : 为 了 保持 车 间 内 的 环境 ， 要 关上 窗户 。

一 些 作 业 完 了 后 的 针对 性 巡视 内 容 有 :

第 一 ， 阳 极 更 换 后 : 模 电 压 〈 电 压 是 否 降 下 来 ， 有 无 电压 针 摆 ) ， 电 解 质 液 的 溢出 〈 若 有
电解 质 液 溢出 ， 则 用 铁 欠 将 它 投入 模子 里 ) ;

第 二 ， 出 铝 后 : 槽 电压 〈 电 压 是 否 高 ， 是 否 有 电压 针 摆 ) ， 回 转 计 的 值 (下 降 量 多 了 还 是
少 了 );

第 三 ， 抬 母线 后 : 电压 及 槽 控 机 状态 〈 是 否 处 于 自动 状态 ) ， 回 转 计 的 读数 ， 铅 导 杆 上 的
记号 〈 是 否 有 下 滑 现 象 、 是 否 划 线 了 ) 。

2) 异常 时 的 近视。 由 作业 者 在 厂房 操作 面 上 进行 巡视 ， 近 视 的 内 容 为 : 对 于 没有 投入 电
阻 自动 控制 的 电解 柳 ， 要 经 常 巡视 其 模 电 压 ; 对 于 对 地 电压 异常 的 电解 权 ， 要 查 探 出 电解 权 周
国 的 异物 。

File: aluminum_industry_qa_benchmark/knowledge_qa_only/KQA_P8_textbook_qa/batches/full_textbook_ocr/ocr/B01/15_f472f00a/page-52.txt
一 一 一 15 馈 电 解 的 生产 管理 “227，

由 小 组 长 等 在 操作 面 下 〈 楼 下 ) 进行 巡视 ， 巡 祝 的 内 容 包括 : 漏 过 急 液 的 电解 槽 、 金 属 纯度
不 良 的 电解 槽 、 启 动 后 刚 灌 过 铝 的 电解 槽 、 对 地 电压 异常 的 电解 槽 〈 要 查 探 出 槽 周围 的 异物 ) 。

倘若 巡视 中 发 现 了 异常 ， 要 记 和 人 作业 日 志 ， 并 向 值班 长 报告 ;需要 处 理 的 地 方 ， 与 相关 单
位 联系 。

(2) 对 地 电压 异常 的 处 理 。 对 地 电压 发 生 异 常 时 ， 所 有 的 工作 均 要 停止 。 要 查 出 原因 ， 直
至 对 地 电压 异常 排除 ;倘若 发 现 异物 ， 不 能 徒手 去 排除 它 ， 要 用 木 棒 。

(3) 槽 侧 壁 或 底部 发 红 的 处 理 。 倘 若 发 现 电解 槽 侧 壁 槽 壳 发 红 或 槽 底 发 红 ， 马 上 用 风 管 进
行 吹风 冷却 ; 作业 人 员 联 系 值班 长 ， 根 据 值 班长 的 指示 处 理 。

(4) 漏 炉 〈 漏 电解 质 和 铝 液 ) 的 处 理 。 倘 若 发 现 漏 电解 质 的 情况 ， 一 人 马上 到 权 控 机 前
将 槽 控 机 置 于 手动 ， 下 降 阳 极 ， 使 阳极 不 脱离 电解 质 的 液 面 ， 同 时 一 人 与 值班 长 联系 。 根 据 电
解 质 泄漏 的 地 方 ， 用 天 车 打击 头 将 泄漏 处 对 应 的 结 壳 面 打下 ， 扎 实 ; 天 车 一 边 扎 ， 人 一 边 往 泄
漏 处 的 结 壳 面 加 入 电解 质 块 ， 好 让 天 车 能 扎实 ， 直 至 泄漏 停止 为 止 ; 根据 值班 长 的 指令 处 理 。

倘若 发 现 漏 铝 的 情况 ， 采 取 与 上 述 漏电 解 质 同样 的 处 理 。 若 泄漏 不 能 堵 住 ， 则 要 进行 停 模
操作 。

(5) 操作 严重 过 失 及 其 处 理 。 最 有 危险 的 操作 过 失 有 两 种 ， 一 种 是 出 铝 过 失 ， 还 有 一 -种 是
新 槽 启动 抬 电 压 过 失 。 出 铝 过 失 可 能 的 情况 有 全 部 吸出 电解 质 ， 出 铝 实 际 量 大 大 超过 指示 量 ，
认错 槽 号 重复 吸出 等 ， 这 些 都 严重 破坏 电解 槽 的 正常 运行 。 当 出 现 吸出 的 是 电解 质 而 不 是 铝 液
时 ， 应 立即 倒 回 构 去 ， 同 时 适当 提高 槽 工作 电 压 ， 以 增补 所 损失 的 热量 ; 出 锅 时 实 出 量 超过 指
示 量 太 多 时 (如 超过 200kg) ， 应 将 多 出 的 量 倒 回 原 槽 ; 若 出 现 重复 吸出 ， 必 须 从 其 他 槽 抽取
相当 的 量 灌 和 人 ， 以 保证 铝 液 高 度 稳定 ， 防 止 引起 病 酸 。

新 槽 启动 进行 人 工效 应 时 ， 应 随 电 解 质 治 人 慢 人 慢 抬 高 电压 ， 当 电压 达到 40V 时 ， 应 立即 下
降 阳 极 ， 否 则 电压 过 高 ， 易 击 穿 短 路 绝缘 板 ， 出 现 强 烈 电 弧 光 起 火烧 毁 绝缘 板 和 其 他 设备 ， 造
成 短路 ， 严 重 烧 坏 短路 口 ， 后 果 不 堪 设 想 。 新 槽 启动 时 ， 若 出 现 短路 口 打 弧 光 ， 应 立即 降低 电
压 ， 使 效应 煌 灭 ， 若 出 现 起 火 ， 应 用 冰晶 石粉 扑灭 火焰 ， 并 松 开 短 路 口 螺丝 增加 一 层 绝缘 板 。
如 果 绝 缘 板 被 严重 破坏 ， 应 紧急 停电 ， 更 换 绝缘 板 ， 处 理 好 后 方 可 继续 开动 ， 严 防 烧 坏 短路
口 。

(6) 设备 引发 事故 及 其 处 理 。 最 需要 防止 的 是 槽 控 机 故障 引起 的 恶性 事故 。 槽 控 机 可 能 因
电气 元 件 质量 问题 或 安装 问题 ， 出 现 电 路 串 线 或 继电器 接点 黏 结 ， 引 起 控制 失灵 或 误 动作 ， 出
现 恶 性 事故 。 最 有 危险 性 的 是 阳极 无 限量 上 升 或 下 降 。 阳 极 自动 无 限量 下 降 ， 会 将 电解 质 、 铅
液压 出 槽 外 ， 直 至 项 坏 上 部 阳极 提升 机 构 ， 使 整 台 槽 遭 毁 灭 人 性 破坏 ; 阳极 自动 无 限量 上 升 ， 会
使 阳极 与 电解 质 脱 开 断 路 ， 出 现 严重 击 穿 短 路 口 和 严重 爆炸 事故 。

当 发 现 阳 极 自 动 无 限量 上 升 或 下 降 时 ， 应 立即 断 开 模 控 机 的 动力 总 电源 ， 切 断 控 制 ， 通 知
检修 部 门 立 即 检修 ， 清 除 设备 故障 。 如 果 阴 极 上 升 到 短路 口 严重 打 驶 光 ， 人 已 无 法 进 到 槽 前
时 ， 应 立即 通知 紧急 停 槽 ， 以 防止 发 生 严重 爆炸 事故 。

防止 设备 引发 事故 的 手段 除了 选用 质量 优良 的 元 件 和 确保 安装 质量 外 ， 还 应 加 强 设备 管
理 ， 做 好 维护 保养 ， 定 期 检查 ， 保 证 设备 处 于 正常 运行 状态 ， 同 时 加 强 现场 巡视 ， 及 时 发 现 问
题 ， 及 时 排除 ， 避 免 引 发 事故 。
1S. 13 ”系列 通电 、 停 电 与 停 槽 作业 的 管理
1S.13.1 系列 通电 与 停电 联络 作业

为 了 供电 车 间 和 电解 车 间 顺 利 而 安全 地 进行 电解 槽 的 通电 、 停 电 作 业 ， 必 须 制 定 和 贯彻 实

File: aluminum_industry_qa_benchmark/knowledge_qa_only/KQA_P8_textbook_qa/batches/full_textbook_ocr/ocr/B01/15_f472f00a/page-53.txt
“228 . 第 二 篇 ” 铅 电 解 生产 工程 技术 一
施 完善 的 通电 与 停电 联络 作业 规程 。 主 要 包括 ;

(1) 关于 停电 类 型 与 联络 方法 。 电 解 槽 系列 的 停电 包括 计划 停电 、 紧 急 停 电 、 电 厂 停电 以
及 由 于 事故 而 停电 等 情况 。

各 种 停电 情况 就 决定 了 有 关 的 各 种 联络 方法 。 停 电 与 通电 联系 人 通常 是 ， 供 电车 间 为 当班
负责 人 ;电解 车 间 为 当班 值班 长 或 小 组 长 。 联 络 方式 一 般 采 用 电话 ， 对 联络 的 内 容 要 复述 一
遍 ， 而 且 要 向 对 方 报告 自己 的 姓名 。 供 电车 间 得 到 通电 时 间 、 停 电 时 间 的 通知 之 后 ， 在 通电 或
停电 之 前 ， 与 计算 机 的 操作 员 联 系 ， 利 用 广播 设备 向 电解 车 间 内 部 联络 通知 电解 车 间 的 值班 长
或 者 小 组 长 。

(2) 计划 停电 (平常 的 通电 与 停电 ) 。 考 虑 到 电解 槽 整个 系列 的 生产 ， 或 者 设备 上 的 维修
方面 有 必要 的 停电 ， 这 些 停 电 计 划 都 是 事先 知道 的 。 为 此 ， 向 供电 车 间 及 有 关 部 门 提出 ， 做 出
“停电 月 计划 表 ”。 在 停电 的 前 一 天 或 当天 ， 用 电话 与 他 们 联络 。 一 般 临 近 停电 时 要 进行 多 次
联络 ， 例 如 :

1) 到 停电 的 前 一 天 为 止 ， 停 电 的 时 间 、 目 的 等 ， 与 供电 车 间 联 络 ， 并 确认 下 来 ;

2) 在 停电 前 30min 之 前 ， 与 供电 车 间 联 系 ;

3) 在 停电 前 10min 之 前 ， 与 供电 车 间 联 系 ;

4) 在 停电 前 3min 之 前 ， 与 供电 车 间 联 系 ;

5) 从 供电 车 间 那 里 得 到 “ 停 、 送 电 完毕 ”的 通知 。

(3) 特殊 情况 紧急 停电 。 特 殊 情 况 是 指 由 于 在 电解 系列 发 生 了 刻不容缓 的 紧急 情况 而 必
须 紧 急 停电 的 情况 。 例 如 ， 由 于 触电 而 发 生 了 人 身 事故 的 时 候 ; 由 于 电解 槽 断路 ， 铝 液 飞溅 ，
打 火 花 等 ， 发 生 了 人 身 事故 ， 并 且 还 在 继续 的 时 候 ; 其 他 紧急 情况 。 分 为 两 类

1) 第 一 种 紧急 停电 。 第 一 种 情况 是 指 ， 根 据 了 解 到 的 事故 状态 看 ， 在 停电 之 前 还 可 以 有
3min 左右 的 时 间 富 余 ， 可 对 事故 进行 判断 ， 例 如 发 生 漏 铝 液 ， 漏 电解 质 等 情况 。

第 一 种 紧急 停电 的 联络 方法 是 ， 由 当班 值班 长 或 小 组 长 向 供电 车 间 控 制 室 当班 的 负责 人 提
出 特殊 情况 紧急 停电 要 求 ; 从 供电 车 间 那 里 得 到 “ 停 、 送 电 完毕 ”的 通知 。

2) 第 二 种 紧急 情况 停电 。 第 二 种 情况 是 指 ， 从 事故 发 生 的 状态 看 ， 虽 然 有 必要 停电 ， 但
还 有 10min 左右 的 富余 时 间 能 进行 具体 的 联络 和 要 求 〈 要 求 在 几 分 钟 之 内 停电 ) 。

第 二 种 紧急 停电 的 联络 方法 是 ， 按 “计划 停电 操作 ”做 ， 但 停电 要 求 在 停电 前 10min 之 前
通知 对 方 ; 从 供电 车 间 那 里 得 到 “ 停 、 送 电 完毕 ”的 通知 。

(4) 由 于 供电 方面 发 生 了 事故 而 停电 。 这 是 由 于 电厂 或 电气 设备 发 生 事故 而 停电 。

联络 方法 是 ， 询 问 供电 车 间 恢 复 送 电 的 预计 时 间 ; 在 供电 车 间 送 电 之 前 ， 必 须 与 他 们 取得
联系 。

(5) 有 关 通 电 方 面 的 联络 。 可 能 通电 时 ， 值 班长 或 小 组 长 要 与 供电 车 间 联 系 通电 的 预定 时
闻 ; 从 供电 车 间 那 里 得 到 “ 停 、 送 电 完 毕 ” 的 通知 。

《6) 记录 与 报告 。 把 停电 的 原因 、 停 电 的 时 间 及 状态 都 记录 下 来 ， 并 报告 值班 长 。
1s$. 13.2 停 槽 作业

停 模 作业 主要 包括 以 下 几 步 :

(1) 作业 准备 。 所 有 参加 停 槽 的 操作 工 ， 都 必须 明确 要 停 槽 的 槽 号 〈 槽 号 由 车 间或 厂 部
确定 ， 特 殊 情 况 由 值班 长 确定 ) ; 准备 好 工具 和 材料 〈 风 动 扳手 、 风 管 、 紧 固 螺栓 ， 大 扳手 或
停 槽 专用 扳手 、 抬 包 、 天 车 、 大 铁 箱 、 摇 棍 或 钢 钙 、 橡 皮 狂 等) 。

(2) 吸出 电解 质 作 业 。 按 照 电解 质 吸 出 与 移 注 作业 规 程 抽取 电解 质 ， 抽 取 过 程 注意 观察 电

File: aluminum_industry_qa_benchmark/knowledge_qa_only/KQA_P8_textbook_qa/batches/full_textbook_ocr/ocr/B01/15_f472f00a/page-54.txt
一 1 铝 电解 的 生产 管理 “229，
解 质 液 面 的 变化 情况 ， 杜 绝 电 解 质 液 面 脱离 阳极 ， 按 相应 速度 下 降 阳 极 。

(3) 短路 口 清 灰 。 用 风 管 接 通 工作 面 上 的 风 源 ， 打 开 风 源 ， 歇 干净 短路 口上 的 积 灰 。

(4) 联系 停电 。 用 现场 电话 与 整流 所 联系 停电 ， 确 认 系 列 确实 停电 。

(5) 拆除 绝缘 板 。 松 开 短 路 口 螺栓 ， 取 出 绝缘 插 板 ， 用 风 管 接 通 工作 面 上 的 风 源 ， 打 开
风 ， 吹 净 压 接 面 上 的 积 灰 ， 安 装 上 绝缘 垫圈 及 螺 帽 ， 用 风 动 扳手 、 大 扳手 〈 或 停 档 专 用 扳手 )
拧紧 紧 固 螺母 ， 完 成 一 遍 后 再 复 紧 一 遍 ， 复 紧 时 ， 一 边 用 橡皮 锤 或 铝 锤 敲打 立柱 母线 与 得 路口
间 的 压 接 面 交 界 ， 一 边 用 扳手 复 紧 。

(6) 联系 送 电 。 通 过 现场 电话 (手机 、 对 讲 机 ) 与 整流 所 联系 送 电 ， 观 察 送 电 情况 。

(7) 测量 短路 口 压 接 面 压 降 ， 确 认 系列 电流 恢复 到 正常 值 ， 打 开 万 用 表 ， 调 到 测 直 流 电 压
200my 档 位 ; 测量 短路 口 压 接 面 压 降 ， 大 于 30mV 的 要 再 拧紧 螺母 使 压 降 到 尽 可 能 的 低 。

(8) 断 开 槽 控 机 的 控制 。 切 断 槽 控 机 (包括 轴 辑 箱 与 动力 箱 ) 对 该 槽 的 控制 ， 并 通知 计
算 机 站 该 禄 正式 停 槽 。

(9) 切断 动力 源 。 把 供 入 该 槽 的 高 压 风 源 切断 ， 关 住 总 闪 ， 联 系 净 化 车 间 关 闭 支 烟 管 阀 ;
关 住 超 浓 相 输送 溜 槽 上 的 蝶阀 ， 停 止 供 料 。

(10) 全 部 吸出 。 按 照 停 模 时 的 全 部 吸出 作业 规程 吸 干净 槽 内 的 在 产 铝 ， 抽 出 的 铝 液 送 和
造 或 倒 大 铁 箱 ; 对 于 无 法 虹吸 出 来 的 残 铝 ， 取 出 残 极 ， 用 大 勺 昧 取出 来 ， 倒 人 炭 酒 箱 ， 作 为 大
块 铝 ， 用 又 车 再 送 到 铸造 车 间 。

(11) 升 阳 极 排 残 料 。 按 上 升 阳 极 键 ， 使 阳极 上 升 ， 水 平 母线 上 升 到 对 应 的 回转 计 读 数 为
50 ~54 之 间 ; 操作 下 料 电磁 阁 ， 使 定 容 下 料 器 动作 ， 排 空 料 箱 内 的 料 。

(12) 清理 现场 。 把 停 槽 期 间 所 用 的 工具 器 归 整 ， 放 回 指定 位 置 ; 扒 干 净 电 解 梭 上 部 的 积
料 ， 清 净 电 解 槽 上 部 ; 用 扫把 清扫 干净 大 面 、 小 面 、 风 格 板 、 槽 沿 板 。

(13) 工作 日 志 的 记录 。 记 录 停 槽 的 槽 号 、 日 期 、 时 间 ， 电 解 质 和 铝 液 的 吸出 量 ， 将 以 上
事项 向 有 关 人 员 报 告 。

15. 14 ”设备 与 工具 管理
1S.14.1 设备 的 管理

设备 管理 的 目的 是 利用 日 常 的 检查 以 及 正常 的 操作 来 维持 设备 的 机 能 及 运转 率 ， 从 而 确保
正常 的 生产 和 安全 。 主 要 包括 :

(1) 日 常 的 检查 。 为 了 维持 设备 的 机 能 和 性 能 ， 以 确保 安全 运转 ， 操 作 工 人 必须 进行 :
1) 作业 前 的 检查 ; 2) 作业 后 的 检查 ; 3) 运转 操作 中 的 检查 。 检 查 要 按照 正确 的 操作 方法 进
行 。

(2) 检查 的 项 目 。 操 作 前 按照 设备 检查 表 的 要 求 进行 检查 ， 运 转 操作 中 靠 五 官 感觉 〈 听
响声 、 闻 气味 、 看 运转 情况 ) 进行 检查 ， 并 确认 运作 状况 ; 操作 结束 后 清扫 、 维 护 设备 的 卫
生 。

(3) 定期 的 检查 。 由 相关 的 部 门 定 期 进行 检查 修理 。

(4) 异常 时 的 处 置 。

1) 当 发 现 异 常 及 故障 的 时 候 ， 要 向 相关 的 单位 报告 异常 及 故障 的 位 置 、 状 况 ;

2) 当 判断 异常 或 故障 会 引起 安全 及 正常 生产 上 的 特殊 事故 的 时 候 ， 要 立即 向 相关 的 单位
报告 ;

3) 异常 及 故障 的 设备 禁止 使 用 (经 相关 单位 确认 虽然 有 异常 及 故障 ， 但 不 影响 ， 可 以 正

File: aluminum_industry_qa_benchmark/knowledge_qa_only/KQA_P8_textbook_qa/batches/full_textbook_ocr/ocr/B01/15_f472f00a/page-55.txt
. 230， 第 二 篇 “ 铝 电解 生产 工程 技术 “一 一 一 一 一 一
常 使 用 的 除外 );

4) 联系 修理 : 当 发 生 异 常 及 故障 之 后 ， 要 联系 相关 单位 进行 检查 修理 ;

5) 修理 结束 后 的 确认 相关 单位 进行 检查 修理 完成 之 后 要 检查 、 确 认 修 理 的 内 容 及 结果 。

($) 记录 与 报告 。 将 检查 的 结果 和 处 置 的 内 容 记录 到 专用 的 检查 记录 表 上 ， 将 联系 修理 的
内 容 和 修理 完成 的 检查 与 确认 记录 到 专用 的 工作 日 志 中 ， 按 规程 将 有 关 事 项 报告 到 相关 人 员 。
15.14.2 ”工具 的 管理

铝 电 解 现场 使 用 的 主要 工具 :

(1) 停 、 开 槽 工具 。 见 附 表 V -L。

(2) 测试 工具 。 见 附 表 V-2。

(3) 操 炉 工具 。 操 炉 工 具 放 置 在 槽 前 的 工具 架 上 。 工 区 应 有 足够 的 槽 前 工具 架 ， 并 摆 放 在
规定 位 置 ， 例 如 ， 每 个 工区 放置 3 个 工具 架 ， 等 距 放置 在 厂房 大 通道 侧 壁 处 的 位 置 ， 工 具 架 上
的 工具 数量 见 附 表 V-3。 工 具 的 放置 方法 是 : 最 上 层 放电 解 质 、 铝 液 测定 镍 〔 直 角 、 斜 针 )、
钢 镍 〈 长 、 短 ) ;上 段 放 银 码 、 炭 渣 际 ; 中段 放大 钧 、 铁 码 ; 下 段 放 炉 前 滤 、 炉 前 码 、 清 包 用
半月 邦 ; 鼠 逢 柜 中 放 打 壳 用 的 砧 子 、 竹 扫把 、 取 样 球 。

(4) 取样 工具 (电解质 、 铝 试 样 盒 ， 电 解 质 、 铝 试 样 模 、 字 模 、 手 锤 、 取 样 球 ) 。 一 般 每
个 工区 1 套 ， 由 取样 负责 人 负责 检查 管理 。

(5) 其 他 工具 。 如 捞 阳 极 脱落 用 的 夹子 、 阳 极 电 流 分 布 测定 工具 、 搬 运 结 壳 块 用 的 手推车
等 ， 这 些 工 具 每 个 工区 均 有 配备 ， 根 据 现场 的 情况 定点 放置 ， 由 专门 的 班组 〈 如 运行 班 ) 负责
检查 管理 。

参考 文献
1 筑 恩 生 . 160kA 中 心 下 料 预 焙 铝 电 解 模 生 产 工 艺 及 管理 ， 长沙: 中南 工业 大 学 出 版 社 ，1997
2 杨 重 愚 . 轻金属 治 金 学 . 北京 : 冶金 工业 出 版 社 ，1991
3 格 罗 泰 姆 K， 克 望 德 HE 铝 电解 导论 . 邱 人 竹 贤 ， 王 家 庆 译 . 沈阳 :《 轻 金属》 编辑 部 ，1994
4 Salt D 本 Bath Chemisty Control System. Light Metals ，1990 : 299 ~304
5 田 应 甫 . 大 型 预 焙 铝 电解 槽 生产 实践 . 长 沙 : 中 南 工 业 大 学 出 版 社 ，1997

File: aluminum_industry_qa_benchmark/knowledge_qa_only/KQA_P8_textbook_qa/batches/full_textbook_ocr/ocr/B01/16_0bda0ed1/page-01.txt
一 一 一 一 一 16 铝 电 解 槽 的 破损 与 维护 “231，
16 铝 电 解 槽 的 破损 与 维护

铝 电解 槽 是 铝 电 解 生产 的 主体 设备 ， 电 解 槽 内 发 生 着 系列 物理 、 化 学 与 电化 学 反应 。 钻 电
解 槽 阴极 内 衬 虽然 不 直接 参与 电解 反应 而 消耗 ， 但 在 高 温 、 强 腐蚀 和 强 物理 场 条 件 下 ， 常 因 各
种 原因 遭受 到 破损 ， 被 迫 停 楷 大 修 。 当 前 ， 电 解 模 的 使 用 寿命 一 般 为 3 ~ 5 年 ， 少 数 可 达 5 ~7
年 ， 甚 至 10 年 以 上 。

铝 电 解 覃 内 衬 因 破 损 严 重 而 停 槽 大 修 时 ， 全 部 内 衬 材料 被 拆除 并 作为 固体 废弃 物 被 抛弃 ，
模 壳 经 校正 修复 后 重新 使 用 。 这 不 仅 花费 众多 的 人 力 ， 消 耗 大 量 内 村 材料 ;同时 大 修 期 间 电解
模 停 产 ， 经 济 损失 巨大 。 另 外 ， 废 旧 内 衬 目前 还 无 法 有 效 回收 利用 ， 存 在 环境 污染 隐患 。 内
此 ， 明 确 电 解 槽 破损 的 方式 与 原因 ， 掌 握 电解 模 内 衬 维护 方法 ， 从 结构 设计 、 材 料 选择 、 砌 筑
工艺 和 操作 管理 等 方面 采取 措施 ， 尽 可 能 延长 阴极 内 衬 的 使 用 寿命 ， 是 铝 电解 工作 者 需要 研究
解决 的 重要 课题 之 一 。
16.1 铝 电 解 槽 破损 的 特征 、 检 测 与 维护

了 解 电解 档 破 损 的 特征 与 方式 ， 在 电解 槽 破损 初期 及 时 检测 并 找 出 破损 部 位 ， 施 以 正确 的
修补 ， 并 适当 调整 工艺 技术 条 件 ， 加 强 维护 ， 将 有 效 地 减缓 其 破损 速度 ， 延 长 其 使 用 寿命 。
16.1.1 电解 槽 阴极 破损 的 特征

对 大 量 破损 模 在 停 槽 大 修之 前 所 表现 的 共性 进行 总 结 ， 可 以 将 电解 槽 破损 的 主要 特征 归纳
成 以 下 10 种 类 型 :

(1) 钻 液 中 铁 、 硅 含量 急剧 升 高 。 电 解 槽 在 正常 生产 期 间 ， 铝 中 的 铁 含量 一 般 不 超过
0. 2% ， 硅 含量 不 超过 0. 15% 0 。 若 出 现 阳极 钢 爪 熔化 或 模 外 含 铁 物质 掉 人 槽 内 ， 将 使 铝 液 中
铁 含量 突然 升 高 ， 但 通过 几 次 出 铝 后 就 会 逐渐 降低 到 正常 范围 。 如 果 出 现 铝 液 中 铁 含量 连续 上
升 ， 并 且 没有 下 降 和 稳定 的 趋势 ， 同 时 硅 含量 也 出 现 上 升 势头 ， 那 么 此 时 就 很 可 能 已 发 生 电 解
槽 阴极 内 衬 破损 ， 并 开始 熔化 阴极 钢 棒 。

电解 槽 阴极 炭 块 破损 后 ， 铝 液 和 电解 质 熔 体 渗入 破损 部 位 ， 熔 化 阴极 钢 棒 ， 使 原 铝 中 铁 售
量 及 硅 含量 在 短 时 期 内 迅速 上 升 并 且 持续 较 长
时 间 ， 铁 含量 可 达到 0. 4% 以 上 ， 个 别 电解 梢 其 外
至 能 达到 1. 0% 以 上 。 电 解 槽 阴极 炭 块 破损 的 主 上 | 于 [于 |
要 方式 之 一 就 是 并 块 横向 断 异 〈 见 图 16-0), 在 上 本 玫 吕 而 测 下 本 民 | 上
梢 底 表 面 滑 长 度 方向 形成 若干 大 裂 双 ,靠边 部 咱 十 | | | FF 十 | 上
还 产生 许多 小 裂纹 。 阴 极 炭 块 断裂 后 ， 铝 液 漏 WII
入 碳 块 底部 ， 使 阴极 钢 棒 熔 化 〈 见 图 16-2a) ，
引起 阴极 铝 液 中 铁 含量 上 升 ， 当 伴 体 进一步 向 。 图 16-1 铅 电 解 梢 阴极 炭 块 断 虱 示 意图
底部 发 展 并 腐蚀 耐火 层 和 保温 层 时 ( 见 图
16-2e) ， 铝 液 中 Si 含量 开始 上 升 。 另 外 ， 电 解 模 炭 块 相 邻 间 宽 约 40mm 宽 的 中 颖 ， 模 周边 与 底
部 炭 块 相 邻 处 有 约 400mm 宽 的 边锋 ， 这 些 大 、 小 锋 都 用 央 糊 扎 固 而 成 。 如 果 扎 颖 糊 发 生 层 状

File: aluminum_industry_qa_benchmark/knowledge_qa_only/KQA_P8_textbook_qa/batches/full_textbook_ocr/ocr/B01/16_0bda0ed1/page-02.txt
232 第 二 篇 “ 铝 电 解 生产 工程 技术 “一 一 一 一 一
PP 和 放 扣 AL 2 ZU
全 b
放 > YY 2 >， 2
人 CAAAAGAA ZN
C d
图 162” 铝 电解 槽 底部 内 衬 破损 的 主要 形式 上
a 一 熔化 阴极 钢 棒 ; b-- 阴 极 棒 孔 漏 铝 ; ec 一 槽 底 漏 铅 ; d 一 伸 腿 破损 漏 铝
和 剥离、 开裂 和 脱落 ， 也 可 能 导致 铝 液 和 电解 质 熔 体 渗入 破损 部 位 ， 熔化 阴极 钢 棒 ， 使 原 铝 中 铁
含量 及 硅 含量 持续 上 升 ， 具 体 情形 与 炭 块 断裂 时 类 似 。 对 发 生 上 述 现象 的 破损 术 进 行人 蚀 构 后 可
发 现 ， 中 间 大 裂 妖 大 多 已 贯穿 了 炭 块 ， 炭 块 下 面 有 较 厚 的 AL_Fe 合金 层 ， 阴 极 钢 棒 所 剩 无 几 。
《2) 阴极 棒 孔 处 漏 模 。 电 解 槽 阴极 炭 块 破损 后 ， 铝 液 和 电解 质 熔 体 渗 和 人 破损 部 位 ， 不 但 熔
化 阴极 钢 棒 ， 使 原 铝 中 Fe 含量 及 Si 含量 迅速 上 升 ， 渗 漏 熔 体 也 可 沿 着 阴极 钢 棒 不 断 发 展 ， 直
至 阴极 棒 孔 ， 引 发 漏 铝 停 槽 〈 见 图 16-2b) 。 另 外 ， 生产 过 程 中 ， 周 边 人 造 伸 腿 扎 糊 可 能 出 现
起 层 和 剥离、 穿孔、 纵向 断裂 ， 铝 液 与 电解 质 熔 体 浸入 缝隙 中 ， 并 向 阴极 棒 和 孔 发 展 ， 引 起 周边 扎
固 区 局 部 直接 穿孔 漏 铅 ， 造 成 停 槽 〈 见 图 16-2d) 。
(3) 钢 壳 发 红 。 发 生 如 图 16-2a 和 图 16-3a 所 示 各 种 破损 情况 后 ， 熔 体 不 断 渗 漏 接近 电解
槽 钢 壳 ， 所 对 应 部 位 的 槽 壳 光 度 局 部 上 升 ， 直 至 钢 壳 发 红 。 钢 壳 发 红 比 侧 部 与 底部 漏 槽 的 严重
程度 要 轻 些 ， 但 如 果 不 及 时 采取 适当 预防 措施 ， 就 可 能 发 展 成 为 如 图 16-2e 和 图 16-3b 所
示 的 电解 槽 漏 铝 ， 不 得 不 停 槽 大 修 。 纵向 排列 电解 系列 在 有 底层 的 电解 厂房 内 比较 容易
观察 钢 壳 发 红 的 现象 。 图 16-3a 所 示 的 是 实际 生产 中 最 典型 的 钢 壳 发 红 的 情况 ， 侧 部 炭 块
IANA 乡 AAAHVGFFG 乡
5
Bt 和 有 yy 和
ZN 国 二 和
3 b
图 16-3 ” 铝 电 解 槽 侧 部 破损 的 主要 形式 1
a 一 侧 部 钢 壳 发 红 ; b 一 便 部 漏 铝

File: aluminum_industry_qa_benchmark/knowledge_qa_only/KQA_P8_textbook_qa/batches/full_textbook_ocr/ocr/B01/16_0bda0ed1/page-03.txt
一 16 铝 电解 槽 的 破损 与 维护 “233
被 局 部 腐蚀 ， 电 解 质 和 铝 液 直接 接触 保温 砖 。 一 般 来 说 ， 应 尽 可 能 早 地 发 现 并 用 压缩 空
气 冷 却 钢 壳 的 发 红 部 位 ， 同 时 用 固体 电解 质 块 填补 侧 壁 附近 的 部 位 ， 帮 助 侧 部 结 壳 〈 醒
帮 ) 的 形成 。

(4) 底部 破损 漏 档 。 电 解 槽 阴极 炭 块 破损 后 ， 熔 融 电 解 质 熔 体 和 银 液 漏 人 谈 块 底部 ， 不 但
使 得 阴极 钢 棒 熔 化 引起 阴极 铝 液 中 铁 含量 上 升 〈 见 图 16-2a) ， 也 可 进一步 穿 透 耐火 砖 层 并 腐蚀
保温 层 ， 保 温 层 受到 电解 质 侵蚀 后 ， 其 热传导 迅速 增加 ， 进 而 加 速 熔 体 的 渗 漏 与 腐蚀 。 保 温 材
料 被 破坏 后 ， 内 衬 的 温度 升 高 到 铝 的 熔点 以 上 ， 馈 共 会 迅速 渗 人 比较 朴 松 的 保温 材料 ， 直 到 模
底 钢 壳 ， 致 使 槽 底 钢 壳 出 现 大 面积 发 红 ， 发 现 和 救治 不 及 时 就 会 在 此 处 很 快 形成 空洞 而 流出 ，
发 生 底部 漏 铝 ， 被 迫 停 槽 〈 见 图 16-2c) 。

(5) 侧 部 破损 漏 槽 。 电 解 槽 运行 过 程 中 ， 其 侧 部 内 衬 可 能 发 生 断 裂 、 化 学 与 电化 学 侵蚀 、
剥落 与 氧化 等 ， 使 得 侧 部 内 衬 章 到 破损 ， 首 先 发 生 如 图 16-3a 所 示 的 侧 部 发 红 ， 在 救治 不 及 时
情况 下 发 生 如 图 16-3b 所 示 侧 部 漏 槽 ， 严 重 时 也 迫使 停 槽 。

(6) 槽 底 隆 起 。 图 16-4 所 示 为 不 同 槽 底 炭 块 隆起 高 度 随 时 间 变 化 曲线 ， 可 见 电解 槽 使
用 3 年 左右 ， 甚 阴极 将 可 能 隆起 10% 以 上 。 电 解 楼 在 启动 后 第 一 年 内 ， 覃 底 隆 起 一 般 较 少 ， 约
为 2em。 但 随后 隆起 速度 加 快 ， 在 3 年 左右 ， 一 般 可 达 10cm， 个 别 的 甚至 超过 15cm， 再 往 后
隆起 减 慢 ， 逐 渐 趋 于 稳定 。 槽 龄 较 长 的 电解 槽 的 槽 底 隆 起 现象 主要 表现 为 槽 底 沿 长 度 方 向 呈 山
丘 状 隆起 ， 形 成 中 间 高 、 四 周 低 的 状况 。

阴极 炭 块 隆起 主要 是 由 于 炭素 材料 吸收 钠 而 引起 的 ， 也 可 能 是 由 于 渗 人 到 阴极 炭 块 底部 的
电解 质 熔 体 与 炭 块 底部 的 耐火 材料 发 生 反 应 ， 生 成 体积 较 大 的 称 之 为 灰白 层 的 化 合 物 ， 其 厚度
可 达 25 ~40cm。 灰 白 层 的 生成 使 阴极 内 衬 产生 比较 大 的 应 力 ， 导 致 阴极 不 断 隆 起 ， 赂 素材 料
的 孔隙 和 裂纹 扩大 。 停 槽 后 对 槽 阴极 内 衬 进 行 干 刨 ， 可 观察 到 阴极 癌 块 连同 钢 棒 呈 弯 号 状 ， 炭
块 和 钢 棒 交织 在 一 起 ， 形 成 灰白 色 的 Fe-C 合金 ， 炭 块 下 部 与 耐火 砖 交 界 处 沉积 着 较 厚 的 铝 和
电解 质 ， 以 及 泡沫 状 的 灰白 层 和 类 玻璃 体 〈 见 图 16-5) 。

14H

12

四

霹 10 诈
SA/
迷 和 人
攻 亲信 一 一 全 全 层 一 、 人
全 主 计生
让 和 [CT 一 噩 ]
区 [TUT-TT SR rr
0 6 12 18 24 30 36 -二 二 二 上
炭 块 工作 时 间 / 月 LT LL
图 16-4 槽 底 炭 块 隆起 高 度 随时 间 变 化 曲线 靖 图 16-5 电解 槽 槽 底 隆起 断面 结构 示意 图

1 一 典型 变化 曲线 ;2 一 单 槽 现场 测定 数据

有 些 情 况 下 ， 电 解 槽 阴极 内 衬 破损 后 〈( 见 图 16-2) ， 阴 极 钢 棒 不 但 受到 电解 质 和 馈 液 的 侵
蚀 ， 而 且 温 度 会 迅速 升 高 ， 当 达到 一 定 程度 时 ， 阴 极 钢 棒 可 能 向 上 弯曲 ， 导 致 阴极 炭素 内 衬 局
部 向 上 隆起 ， 严 重 时 会 导致 电解 构 外 过 变形 。

炉 底 隆起 后 ， 槽 内 各 处 铝 液 深 度 不 同 ， 中 间 浅 ， 四 局 深 ， 容 易 使 阴极 导电 不 均 ， 引 起 滚 铝 ，

File: aluminum_industry_qa_benchmark/knowledge_qa_only/KQA_P8_textbook_qa/batches/full_textbook_ocr/ocr/B01/16_0bda0ed1/page-04.txt
“234， 第 二 篇 ” 铝 电 解 生 产 工程 技术 一，
等 恶性 病 模 ， 同 时 妨 底 电 压 降 增 大 ， 生 产能 耗 增高 ， 操 作 管 理 困难 。 当 隆起 到 一 定 程度 后 ， 被
迫 停 槽 进行 大 修 。

(7) 电压 “ 针 振 ”严重 。 在 生产 中 有 时 发 现 模 电 压 表 指针 大 幅 摆 动 〔 见 图 16-6) ， 就 是 所
渭 的 “ 针 振 ”现象 。 发 生 “ 针 振 ” 现 象 的 电解 模 ， 如 果 不 是 由 于 阳极 长 包 ， 或 者 在 阳极 底 和
有 较 大 的 悬浮 炭 河 团 或 阳极 碎片 ， 不 断 地 发 生 局 部 短路 所 引起 的 话 ， 就 可 能 是 由 于 槽 底 内 衬 发
生 破 损 所 引起 的 。 由 于 在 破损 处 的 铝 液 高 度 和 电流 密度 的 大 幅度 增加 或 减少 ， 影 响 着 档 内 磁 流
体 的 稳定 性 ， 增 加 了 钻 液 流速 和 涡流 强度 变化 ， 致 合 针 振 更 加 严重 。 另 外 ， 由 于 在 槽 底 破损 处
铝 液 电流 密度 的 增高 和 二 次 反应 的 加 强 ， 会 引起 该 处 附近 发 生 局 部 过 热 。 对 于 达到 一 定 寿命
(如 1500d 以 上 ) 的 “高 龄 槽 "， 因 连续 生产 时 间 长 ， 容 易 形 成 较 多 的 炉 底 硬 沉淀 ， 炉 底 不 同
程度 地 隆起 上 抬 ， 模 膀 的 规整 度 和 模 底 的 平整 度 变 差 ， 严 重 时 形成 畸形 村 用 。 槽 底 的 偏 斜 与 隆
起 都 将 改变 钻 液 的 循环 运动 方向 ， 从 而 容易 发 生 电压 “ 针 振 ” 现 象

:
通 43Kh 。
用 村 4 本 NA
400:00 000 5: 03:00 04:00 035:00 06:00 07:00
时 间 向
图 16-6 ”典型 的 电压 针 振 曲线

(8) 模 底 压 降 超 高 5 。 电 解 档 档 底 压 降 大 幅 上 升 ， 也 是 破损 槽 的 一 个 特征 。 如 图 16-7 所
示 , 电解 槽 阴极 压 降 一 般 随 槽 龄 的 延长 而 逐渐 升 高 ， 但 是 如 果 阴 极 压 降 过 大 ， 达 到 500 ~
600mV 甚至 更 高 ， 就 可 能 是 内 衬 破损 的 征兆 。 。 os
阴极 某 些 部 位 破损 后 ， 铝 液 和 电解 质 就 可 以 渗 045
入 炭 块 的 裂纹 和 裂缝 中 ， 伴 随 着 产生 炭 块 的 膨 。x 040 一 一 一
胀 和 阴极 炭 块 的 隆起 现象 ， 脱 胀 后 的 炭 块 阴极 “时 035 二
压 降 增 大 ， 模 电压 和 电解 槽 能 耗 增加 ， 即 使 电 攻 o2[ 5P
解 槽 并 未 漏 铝 或 铁 含量 超标 ， 也 可 能 从 电解 生 25| 5
产 的 技术 经 济 指标 考虑 ， 不 得 不 对 电解 槽 进行
停 槽 大 修 。 - 0 200 400 600 800 1000

(9) 槽 底 存 在 坑 穴 〈 冲 蚀 坑 )57  。 在 换 阳 的
极 过 程 中 ， 如 果 用 钢 钙 检查 阴极 表面 ， 有 时 不 。 图 16-7 不 同 阴极 种 类 及 与 钢 棒 连 接 方式 下
但 会 发 现 明显 裂 驯 ， 还 会 发 现存 在 大 小 不 等 的 阴 家 压 降 变 化 曲线
坑 穴 ， 此 时 阴极 铝 液 中 的 铁 硅 含量 可 能 并 未 明显 1 一 无 定形 类 撩 ， 的 因 连 接 ，2 元 定 形 次 块 ，
升 高 。 当 坑 穴 逐渐 向 下 发 展 贯穿 炭 块 时 ， 钻 液 浴 和 生生 人生 和 和 相生 和
漏 进 入 炭 块 底部 并 熔化 阴极 钢 棒 ， 导 致 馈 液 中 铁 、 硅 含量 升 高 ， 也 可 能 最 终 造 成 漏 铝 停 梢 。

刨 槽 后 可 发 现 ， 这 些 坑 穴 的 形状 一 般 为 上 大 下 小 ， 表 面 很 光滑 ， 犹 如 口 朝 上 的 喇叭 ， 并 柳
盖 着 一 层 白色 氧化 铝 固体 ， 可 见 坑 穴 主要 是 被 冲刷 而 成 的 〈 见 图 16-8) ， 因 此 这 些 坑 穴 也 被 称
作 冲 蚀 坑 。 正 常生 产 中 ， 冲 蚀 坑 并 不 很 常见 ， 主 要 发 生 在 炭 块 间 的 扎 固 双 上 ， 少 数 在 质量 较 关
的 炭 块 上 。 电 解 槽 启动 后 ， 模 底 庆 素 内 衬 发 生 局 部 层 状 剥 落 或 开裂 现象 ， 剥 落 处 、 裂 名 或 其 他
机 械 损伤 部 位 的 阴极 内 衬 进 一 步 被 腐蚀 〈 主 要 是 生成 AlC ) 和 条 落 ， 从 而 形成 充满 铝 液 的 孔
洞 ， 在 电磁 力 的 作用 下 ， 空 洞 处 形成 局 部 铝 液 旋涡 ， 这 些 空洞 因此 可 能 发 展 成 为 很 大 、 很 深 的
冲 亿 坑 。

File: aluminum_industry_qa_benchmark/knowledge_qa_only/KQA_P8_textbook_qa/batches/full_textbook_ocr/ocr/B01/16_0bda0ed1/page-05.txt
一 一 16 铝 电解 梢 的 破损 与 维护 .235 ，
1 二 人 ” - 7
一
夺 PT | T TT
和 人 Se
图 16-8” 槽 底 冲 乌 坑 照片 与 结构 示意 图 5
1 一 冲 蚀 坑 ; 2 一 阴极 炭 块 ; 3 一 阴极 钢 棒 ; 4 一 耐火 层
《10) 电解 槽 产 铝 量 降 低 。 当 电解 槽 达到 较 高 寿命 或 有 破损 发 生 时 ， 可 能 发 生 电 流 效率 和
产量 降低 现象 ， 这 些 电解 槽 一 般 槽 底 严 重 隆起 、 槽 电压 过 高 、 槽 底 大 量 沉淀 ， 并 且 采 用 一 般 的
操作 方法 〈 如 降低 加 料 速度 、 引发 阳极 效应 和 清理 阴极 炭 块 表面 等 ) 也 无 法 将 槽 电压 降 低下
来 。 从 提高 电解 生产 的 技术 经 济 指标 考虑 ， 一 般 会 将 此 类 电解 槽 停 槽 大 修 。
16.1.2 电解 槽 破损 的 检测
电解 模 正 常生 产 期 间 ， 假 如 铝 液 中 铁 、 硅 含 量 正常 旦 没有 发 现 其 他 破损 迹象 ， 一 般 不 进行
侧 部 钢板 、 槽 底 钢 板 和 阴极 钢 棒 温度 及 阴极 电流 分 布 压 降 值 的 检测 。 当 认为 电解 槽 有 破损 的 可
能 后 ， 必 须 进行 全 面 细致 的 检查 ， 采取 各 种 检测 方法 找 出 破损 部 位 、 确认 破损 程度 ， 对 防止 漏
炉 停 槽 和 早期 停 模 具有 重要 意义 。 电解 槽 破损 的 检测 方法 主要 有 5 :
《1) 测量 阴极 钢 棒 电流 分 布 及 阴极 钢 棒 温度 。 如 图 16-2 所 示 ， 当 炉 底 破损 到 一 定 程度 后 ，
会 形成 阴极 党 块 与 阴极 钢 棒 间 的 铝 液 通道 ， 通过 该 处 的 电流 量 大 增 ， 导 致 阴极 钢 棒 及 与 之 相连
母线 的 电压 降 大 幅 升 高 ， 局 部 发 热量 增 大 ;同时 ， 由 于 锅 液 直接 接触 阴极 钢 棒 ， 也 会 导致 钢 棒
温度 升 高 。 因 此 ， 可 对 其 进行 电流 分 布 和 温度 测量 ， 并 对 异常 值 进 行 重点 排查 。
《2) 对 电解 槽 底部 钢 壳 进行 温度 测量 。 测量 槽 底 钢 这 温 度 ， 有 助 于 探测 电解 槽 的 早期 破
损 。 电 解 槽 在 正常 生产 期 间 ， 槽 底 钢 壳 的 温度 会 在 一 个 稳定 范围 内 。 当 发 生 如 图 1622 所 示 情
况 时 ， 铝 液 渗 漏 贯穿 阴极 炭 块 并 腐蚀 保温 材料 后 ， 会 使 炉 底 钢板 表面 温度 升 高 ， 当 电解 槽 底部
钢 壳 某 一 部 位 过 热 ， 其 温度 测量 值 又 高 于 其 他 同龄 电解 槽 的 同一 部 位 时 ， 就 表明 此 处 为 异常 ，
有 可 能 炉 底 内 衬 已 发 生 破 损 。
在 大 型 电解 档 上 ， 由 于 槽 底面 积 较 大 ， 全 面 探查 槽 底 温度 的 困难 较 大 ， 为 了 缩小 检查 范
围 ， 可 通过 测量 阴极 钢 棒 温 度 和 底部 档 壳 温度 相 结合 的 方法 ， 来 判断 内 衬 是 否 破损 以 及 大 致 的
破损 部 位 。 测 量 工 具 为 便携 式 高 温 计 ， 配 以 测 温 探 头 。 阴极 钢 棒 温度 可 直接 测量 钢 棒 端 头 表面
温度 ， 并 按 钢 棒 排 列 顺序 依次 记录 。 测量 底部 槽 壳 的 温度 时 ， 应 先 将 槽 壳 分 为 若干 小 方块 〈 一
般 20 个 以 上 ) ， 并 照 此 画 在 记录 纸 上 ， 然后 在 每 一 个 小 方 格 内 选择 1 ~ 2 点 测量 ， 相应 填 在 记
录 纸 格 内 ， 通过 异常 值 的 排查 就 可 以 初步 判断 内 衬 是 否 破损 以 及 大 致 的 破损 部 位 。
《3) 换 阳 极 时 用 铁 钧 探查 槽 底 。 为 及 时 发 现 破损 部 位 并 采取 相应 措施 ， 电解 车 间 班 组 长 及
换 阳极 工 应 坚持 在 换 阳 极 时 探查 炉 底 的 制度 ， 即将 铁 钧 伸 到 阳极 下 面 ， 钧 尖 向 下 ， 氛 着 炉 底 组
慢 拖 动 探查 ， 当 检查 到 有 坑 或 有 颖 的 地 方 ， 将 钧 尖 慢 慢 插 人 坑 中 或 妖 中 ， 大 致 估计 坑 颖 的 深度
和 长 度 ， 并 记录 好 大 概 位 置 ， 以 方便 对 破损 处 进行 修补 。 但 是 当 用 铁 钧 探查 覃 底 时 ， 特 别 是 探

File: aluminum_industry_qa_benchmark/knowledge_qa_only/KQA_P8_textbook_qa/batches/full_textbook_ocr/ocr/B01/16_0bda0ed1/page-06.txt
.236. 第 二 篇 锅 电 解 生产 工 程 技术 一 人
查 到 有 坑 穴 ， 或 发 现 阴 极 炭 块 或 伸 腿 有 松动 脱落 迹象 时 ， 应 杜绝 硬 拉 狠 搜 ， 否 则 易 导 致 破损 的
阴极 炭 块 或 伸 腿 脱落 ， 人 为 地 加 剧 炉 底 破损 。

(4) 槽 况 的 检查 判断 。 电 解 槽 炉 底 破 损 初期 的 主要 特征 是 原 铝 中 的 铁 含量 缓慢 升 高 或 稳
定 在 较 高 值 上 变化 不 大 ， 此 时 的 梢 况 一 般 不 受 影响 。 但 随 着 阴极 钢 棒 的 大 量 熔 化， 阴极 电流 开
始 出 现 严重 失衡 ， 破 损 处 的 铝 液 高 度 、 电 流 密度 也 开始 有 明显 的 变化 ,严重 影响 电解 槽 内 的 磁
流体 稳定 性 ， 增 加 铝 液 流 速 和 汕 流 强度 ， 导 致 铝 的 二 次 反应 加 剧 ， 引 起 针 振 频率 增高 ， 出 现 局
部 炉 底 过 热 现象 。 通 过 上 述 槽 况 的 分 析 ， 也 可 判断 电解 槽 有 破损 的 可 能 ， 从 而 采取 相应 措施 。
16.13 破损 模 的 维护

早期 检测 出 电解 梢 的 破损 方式 与 部 位 ， 只 要 积极 采取 措施 控制 ， 加 强 维护 管理 工作 ， 完 全
能 够 有 效 维护 并 延长 破损 电解 槽 的 寿命 。 生 产 实践 中 对 破损 槽 的 维护 措施 主要 如 下 “””:

(1) 电解 槽 破损 部 位 的 修补 。

1) 用 氟 化 钙 或 所 化 镁 补 槽 。 在 槽 底 ， 氟 化 钙 或 氟 化 镁 不 熔 于 铝 液 而 呈 沉 淀 状 态 ， 它 们 对
原 铝 质量 不 产生 污染 ， 是 修补 破损 模 底 的 适宜 物料 。 在 补 槽 时 ， 为 了 操作 使 用 方便 ， 先 用 玻璃
纤维 袋子 把 粉 状 氯 化 钙 或 所 化 镁 装 成 半 袋 ， 然 后 用 铁 工具 把 它 送 入 槽 内 ， 淮 确 地 堆放 在 槽 底 内
衬 的 裂 颖 和 冲 蚀 坑 上 ， 然 后 尽 可 能 地 再 将 周围 用 沉淀 围 堆 起 来 ， 以 防止 和 减弱 其 被 流动 的 铅 液
冲刷 、 熔 化 和 移动 位 置 。 补 好 以 后 ， 该 槽 原 铝 中 铁 含量 会 逐渐 降低 。 不 过 补 槽 的 有 效 时 间 有 时
不 会 太 久 ， 一 般 是 补 槽 后 经 2 ~3 个 月 再 检查 一 次 ， 如 有 问题 可 再 补救 。

2) 用 镁 砂 混合 沉淀 制 块 补 槽 。 镁 砂 较 重 而 又 不 易 被 电解 质 和 铝 液 冲刷 熔化 ， 作 为 补 槽 底
破损 材料 ， 比 粉 状 氯化镁 和 氟 化 钙 更 持久 耐用 。 有 具体 操作 是 ， 首 先 用 槽 内 的 热 沉 演 与 镁 砂 混合
制 块 ， 待 冷却 后 就 可 以 用 它 来 补 破损 槽 底 ; 用 铁 针 等 工具 找 准 槽 底 破 损 部 位 ， 然 后 把 送 入 槽 底
的 镁 砂 混 合 块 堆放 在 槽 底 裂 妖 和 冲 蚀 坑 上 补 好 。 如 果 破 损 部 位 靠近 槽 侧 部 ， 补 好 以 后 可 以 再 加
人 一 些 固体 电解 质 块 压 实 和 冷却 ， 促 使 其 在 破损 裂 颖 处 形成 国体 结 壳 履 盖 层 。 生 产 操 作 中 只 要
注意 维护 ， 用 这 种 补 槽 料 的 一 次 补 槽 有 效 期 可 达 半 年 以 上 。

3) 用 沉淀 黏 结 镁 砖 碎 块 补 模 。 镁 砖 碎 块 用 来 补 模 是 比较 理想 的 材料 。 为 了 能 修补 大 小 不
同 的 破损 裂缝 ， 必 须 选 用 较 小 的 镁 砖 碎 块 ， 然 后 用 槽 底 沉 淀 黏 结 制 成 混合 块 ， 这 样 槽 底 较 小 的
裂 锋 和 冲 蚀 坑 就 可 以 被 镁 砖 碎 块 和 沉淀 堵塞 。 这 种 镁 砖 沉淀 混合 块 耐 腐蚀 性 好 ， 又 不 易 被 电解
质 和 铝 洲 冲刷、 熔化 和 移 位 ， 且 对 原 铝 质量 无 污染 。

(2) 切断 破损 处 过 负荷 阴极 钢 棒 小 母线 。 当 术 底 内 衬 的 破损 比较 集中 ， 且 扩展 较 快 时 ， 由
于 高 温 的 银 液 和 电解 质 流 人 破损 缝隙 ， 燃 化 阴极 钢 棒 ， 些 处 形成 局 部 短路 ， 引 起 阴极 电流 过
载 ， 此 棒 发 生 过 热 和 化 棒 现 象 ， 并 导致 原 铝 中 铁 含量 迅速 上 升 。 发 生 这 种 情况 时 ， 如 果 生 产 上
不 及 时 采取 补救 措施 ， 很 可 能 造成 阴极 钢 棒 熔化 掉 而 导致 棒 孔 漏 槽 的 重大 事故 。 为 此 ， 应 及 时
采取 补 槽 措施 ， 可 先 用 三 和 房 肉 压缩 空气 吹风 冷却 局 部 过 热 和 烧 红 的 阴极 钢 棒 或 槽 壳 部 分 。 如 因
过 负荷 而 烧 红 的 阴极 钢 棒 不 多 ， 可 及 时 将 烧 红 棒 的 阴极 小 母线 束 切断 ， 使 其 不 继续 通电 受热 ，
并 使 流入 人 些 处 的 铝 液 和 电解 质 熔 体 冷却 和 凝固 ， 防 止 进一步 化 棒 或 造成 漏 槽 。 一 般 来 说 ， 为 防
止 化 棒 和 漏 槽 事故 的 发 生 ， 只 要 切断 过 负荷 棒 数 不 超过 电解 槽 阴极 钢 棒 总 数 的 5% ， 就 不 会 给
电解 模 的 正常 生产 带 来 较 大 影响 。

(3) 漏 炉 电 解 槽 的 补救 。 如 前 所 述 ， 电 解 槽 漏 炉 主要 可 分 为 槽 底 漏 炉 〈 包 括 阴极 棒 孔 漏
炉 ) 和 侧 部 漏 炉 。 前 种 情况 比 后 者 严重 ， 但 无 论 娜 种 漏 炉 都 会 给 生产 带 来 较 大 损失 。 首 先是 ，
槽 内 大 量 的 铝 液 和 电解 质 流入 母线 沟 和 槽 底 地 基 ， 严 重 时 流出 的 液体 与 阴极 母线 熔铸 在 一 起 ，
不 易 清 除 。 其 次 是 ， 有 冲 断 阴极 母线 、 严 重 影响 生产 的 危险 ， 甚 至 还 可 能 引起 人 身 和 设备 安全

File: aluminum_industry_qa_benchmark/knowledge_qa_only/KQA_P8_textbook_qa/batches/full_textbook_ocr/ocr/B01/16_0bda0ed1/page-07.txt
EYE 一 16 铝 电解 槽 的 破损 与 维护 “237，
事故 。

对 可 能 发 生 模 底 漏 炉 的 电解 楷 ， 要 加 强 检查 与 监护 ， 事 先 要 做 好 准备 ， 一 旦 漏 炉 发 生 时 能
及 时 发 现 和 正确 处 理 。 比 如 ， 揭 开 可 能 漏 炉 处 的 地 沟 盖 板 ， 用 3 ~ Smm 麻 的 长 方形 铁 板 或 地 沟
盖 板 挂 在 靠 槽 边 的 阴极 母线 上 ; 在 电解 槽 附近 准备 一 些 电 解 质 块 、 袋 装 的 氟 化 钙 或 脏 氧化 铝 等
原材料 ， 供 漏 炉 时 堵塞 漏洞 用 。

当 发 生 漏 炉 事 故 时 ， 根 据 流出 来 的 是 电解 质 还 是 铝 液 ， 迅 速 判断 是 侧 部 还 是 底部 漏 炉 。 当
确认 为 是 炉 底 破 损 漏 炉 时 ， 先 应 系列 停电 ， 在 未 停电 之 前 ， 指 定 人 员 下 降 阳 极 ， 保 证 电压 不 超
过 5V， 集 中 力量 保护 阴极 母线 不 被 冲 坏 。 如 果 确认 侧 部 漏 炉 ， 要 集中 力量 从 模 内 外 两 侧 堵塞
漏洞 ， 只 有 在 迫不得已 的 情况 下 才 可 系列 停电 ， 但 要 积极 组 织 人 力 恢复 生产 。 抢 救 漏 炉 电解 模
时 应 注意 以 下 问题 ，

1) 采用 丝 杠 装置 升降 阳极 的 电解 槽 ， 在 下 降 阳极 时 以 坐 到 槽 底 或 结 过 上 为 限 ， 不 要 强行
下 降 ， 以 免 将 槽 上 部 结构 项 坏 。

2) 加 强 统一 调度 与 指挥 ， 切 尽 慌 乱 ， 注 意 安全 ， 防 止 发 生 人 身 事故 。

3》 做 好 单 槽 断 电 的 准备 ， 事 故 抢救 过 程 中 ， 应 根据 实际 情况 确定 是 否 停 沸 大修。 如 果 模
龄 已 入 、 电 解 槽 内 衬 破损 严重 ， 则 应 立即 进行 单 模 断 电 。 如 果 槽 龄 短 ， 破 损 面积 小 ， 经 填补 有
恢复 生产 的 可 能 ， 可 用 镁 砂 、 氟 化 钙 、 沉 这 等 物 填补 好 破损 处 ， 再 恢复 生产 。

(4) 修补 后 破损 槽 的 管理 。 为 保证 破损 模 的 补 槽 料 完好 ， 延 长 电解 槽 的 使 用 期 限 和 生产 出
较 高 品质 的 原 铝 ， 务 必 做 好 下 列 各 项 工作 :

1) 保持 较 低 的 电解 温度 。 对 破损 槽 可 适当 提高 铝 液 高 度 ， 在 操作 与 控制 上 应 力求 平稳 ，
并 采取 较 低 的 电解 温度 。 防 止 由 于 加 工 质量 低劣 和 人 为 操作 造成 大 量 沉淀 。 因 为 这 可 能 引起 村
底 局 部 过 热 而 使 补 槽 料 有 被 熔化 的 危险 。

2) 尽量 避免 发 生 阳极 效应 。 因 效应 时 产生 大 量 的 热量 ， 可 能 使 补 槽 料 熔 化 。

3) 在 破损 处 及 其 附近 禁止 扒 沉淀 。

4) 出 钻 量 要 均匀 ， 不 要 非 进度 出 铝 或 出 铝 量 过 多 ， 保 持 稳定 的 铝 液 高 度 ， 防 止 产生 热 模 。

5) 避免 产生 病 档 ，- - 旦 发 生 不 正常 情况 时 应 立即 设法 消除 ， 不 能 拖延 。 对 异常 情况 应 当
向 有 关 人 员 交代 清楚 。

6) 在 含 铁 量 下 降 的 情况 下 ， 不 得 随便 用 铁 工 具 探 摸 模 底 ， 以 免 础 伤 破损 处 。 如 果 为 了 党
握 破损 处 情况 而 必须 进行 检查 时 ， 应 固定 专人 进行 ， 但 严禁 直接 用 铁 工具 插入 破损 处 。

实践 证 明 ， 如 果 对 内 衬 破损 处 填补 及 时 ， 维 护 妥当 ， 破 损 电 解 槽 仍 可 以 维持 较 长 的 生产 时
间 并 生产 出 高 质量 的 原 铝 。 但 也 需要 注意 ， 破 损 严重 的 电解 槽 不 必 硬 性 修补 ， 以 避免 最 终 大 面
积 漏 模 引 起 更 大 损失 。

16.2 ” 铝 电解 槽 破损 的 机 理

电解 槽 破损 特征 与 形式 可 归纳 为 16. 1.1 节 所 述 的 十 种 主要 类 型 ， 但 引起 破损 的 原因 多 种
多 样 ， 错 综 复杂 ， 有 些 破损 是 由 一 种 原因 引起 ， 有 些 则 为 诸多 因素 共同 影响 的 结果 加 。 深 人 探
究 电 解 槽 内 衬 破损 的 机 理 ， 是 找 出 有 效 对 策 ， 延 长 电解 模 内 衬 使 用 寿命 的 前 提 与 基础 。

16. 2.1 炭素 内 衬 在 组 装 与 焙烧 过 程 中 产生 裂纹

16.2.1.1 阴极 党 块

阴极 火 块 产生 裂纹 的 原因 有 ，

(1) 当 采 用 磷 生 铁 浇 铸 方 式 进行 阴极 炭 块 与 阴极 棒 组 装 时 ， 炭 块 受到 猛烈 热 冲击 而 容易
