Repository: Q-shui/GraphRAG

# KQA-P8 教材知识问答

本目录是独立的教材来源候选集工程。首个OCR批次处理《现代铝电解》第29章印刷页457–464，形成16条新候选题；其中3条完成页面视觉复核，13条仍待逐页复核。

依据：教材PDF、页面图像和OCR文本（代码事实）。`TEXTBOOK_VERIFIED`只表示已完成本轮教材页面核对，不代表外部文献或专家批准。

运行：`python scripts/build_p8.py`，再运行 `python scripts/validate_p8.py`。

File: aluminum_industry_qa_benchmark/knowledge_qa_only/KQA_P8_textbook_qa/batches/full_textbook_ocr/ocr/B01/16_0bda0ed1/page-08.txt
238， 第 二 篇 铅 电 解 生 产 工程 技术 一
产生 拐角 裂纹 和 燕尾 槽 顶 角 裂 纹 。 有 些 情况 下 ， 这 种 裂
纹 在 生铁 说 铸 后 短 时 间 内 就 明显 可 见 ， 并 且 两 条 项 角 裂
纹 大 多 和 炭 块 侧面 成 30。 ~ 50" 斜 角 。 裂 纹 可 从 燕尾 模 顶
角 内 壁 开 始 一 直 延 伸 到 火 块 外 壁 表 面 〈《 如 图 16.9 所 示 )。
(2) 当 采 用 的 固 类 的 固 方 式 进行 阴极 炭 块 与 阴极 钢
棒 组 装 时 ， 执 固 过 程 不 存在 磷 生 铁 浇铸 时 的 热 冲击 问
题 。 但 是 ， 电 解 槽 通电 焙 代 初期 ， 槽 底 温度 低 ， 执 固 糊
电阻 率 高 。 阴 极 庶 块 组 之 间 也 由 高 电阻 率 的 侧 部 立 锋 糊
相互 隔离 。 由 于 执 固 糊 的 电阻 率 随 温度 升 高 而 快速 降低 ai
( 见 图 16-10) ， 这 时 如 果 某 一 组 或 少数 几 组 阴极 炭 块 通 1_ 顶 朋 独 级 ， 2 一 揭 角 列 必
过 较 高 的 电流 ， 其 相应 产生 较 多 的 热量 又 使 燕尾 模 内 执
固 糊 因 温 度 升 高 而 隆 低 电阻 率 ， 于 是 该 炭 块 组 通过 的 电流 更 高 。 如 此 互 为 因果 ， 模 底 电 流 可 能
集中 在 个 别 阴 极 钢 棒 上 。 从 图 16-11 可 见 ， 在 炭 糊 固化 温度 〈( 约 5300 ) 至 1000Y 温度 范围 内 ，
钢 棒 、 炭 块 和 谈 糊 各 自 的 热膨胀 〈 收 缩 ) 性 能 有 较 大 差异 ， 一 般 要 求 钢 棒 与 炭 块 间 存 在 一 定
的 压 应 力 。 但 是 ， 当 压 应 力 过 大 或 产生 剪 切 应 力 和 拉 伸 力 应 时 ， 就 可 能 导致 炭 块 产生 燕尾 模 顶
角 裂 纹 。 如 果 电 解 槽 焙烧 过 程 中 个 别 阴极 炭 块 组 电流 集中 ,产生 项 角 裂 纹 的 可 能 性 就 将 明显 增
加 。 另 外 ， 电 流 集中 也 可 使 个 别 阴 极 钢 棒 过 热 而 发 红 ， 导 致 阴极 钢 棒 与 阴极 小 母线 间 的 焊接 点
断裂 ， 特 别 是 在 新 系列 焙烧 时 容易 发 生 这 种 现象 。
100000
12
10000 0.8 1
有 过 04 2
司 a 几
强 罗 0.08MPa 上 2 3
税 -04
100L LOMPa 4
0.5SMPa 一 0.8
10 了 400 600 800 1000
0 20 5 800 1000 温度 /CC
图 16-10 ”阴极 钢 棒 的 固 糊 在 不 同 压力 下 的 图 16-11 阴极 炭 块 、 钢 棒 与 抽 固 糊 的
电阻 率 随 温 度 变 化 特性 呈 热膨胀 《收缩 》 特性 5
1 一 阴极 钢 棒 ;2 一 无 定形 炭 块 ;
3 一 石竹 化 炭 块 ; 4 一 钢 棒 执 固 糯
(3) 槽 底 炭 块 在 焙烧 〈 目 前 普遍 采用 焦 粒 焙烧 ) 过 程 中 由 于 电流 分 布 不 均 而 局 部 过 热 ，
产生 的 热 应 力 超 出 阴极 材料 承受 范围 时 ， 就 可 能 产生 裂纹 。 预 焙 模 在 焦 粒 焙烧 过 程 中 ， 在 操作
不 当时 阴极 炭 块 的 局 部 温度 可 高 达 1500% ， 表 面 温度 梯度 可 达 1100%/m。 图 16-12 所 示 为 焦
粒 焙 烧 过 程 中 ， 阴 极 炭 块 由 于 电流 集中 引起 热 应 力 集中 而 断裂 的 情景 ， 炭 块 上 两 条 平行 裂纹 相
距 80 ~82cm， 这 正好 对 应 于 两 阳极 的 内 钢 爪 距离 ， 这 也 与 开始 加 热 焙 烧 时 所 观察 到 的 两 阳极
内 钢 爪 上 电流 较 高 的 现象 相符 合 。

File: aluminum_industry_qa_benchmark/knowledge_qa_only/KQA_P8_textbook_qa/batches/full_textbook_ocr/ocr/B01/16_0bda0ed1/page-09.txt
nm l6 铅 电 解 槽 的 破损 与 维护 .239 .
ss 和
中 EL
和 2 ，， |
，，
eu、 ，

， - “ | ~- ” ~ - 和
0 ee
人 4
8 b
图 16-12 焦 粒 焙烧 过 程 中 阴极 炭 块 电流 集中 导致 的 横向 裂纹 [
a 一 阴极 表面 裂纹 照片 ; b 一 裂纹 成 因 示意
1 一 阳极 导 杆 ; 2 一 阳极 钢 爪 ; 3 一 阳极 炭 块 ; 4 一 焦 粒 ; 5 一 阴极 炭 块 ; 6 一 焙烧 裂纹
16.2. 1.2 的 固 糊 ( 底 糊 )
的 固 糊 在 受热 过 程 中 因 其 组 成 ( 夭 结 剂 种 类 和 配 比 、 骨 料 含量 与 粒度 分 布 ) 差异 而 具 丰

不 同 的 热膨胀 和 热 收缩 特性 。 如 图 16-13 所 示 ， 不 同 搞 固 糊 的 热膨胀 〈 收 缩 ) 人 性 能 有 较 大 关

异 ， 但 以 煤 沥青 为 儿 结 剂 所 制 成 的 底 糊 的 热 膝 胀 和 收缩 特性 可 归纳 如 下 ，

(1) 加 热 温度 在 约 400Y 以 下 时 ， 底 糊 保 持 某 种 塑性 ， 体 积 呈 现 膨胀 趋势 ， 攻 结 剂 中 的 轻
馏分 逸 出， 质量 损失 和 气孔 率 显 著 增加 。

(2) 加 热 温 度 在 400 ~500 尼 时， 由 于 黏 结 剂 中 组 分 的 裂解 和 聚合 反应 ， 底 糊 形 成 半 焦 而
固化 ， 这 时 的 温度 也 称 为 固化 温度 ， 体 积 不 再 胶 胀 而 开始 收缩

(3) 加 热 温度 在 约 500Y 至 950% 时， 不断 提高 焦 体 的 焦化 程度 ， 炭 的 体 的 体积 呈 收 缩 直
势 ， 机 械 强 度 不 断 增 大 ，800% 左 右 焦化 作用 基本 完成 。

0.6 04 0.4

样品 A 人 、、 样品 B 样品 C

04 LA 02 人 Ar

1 “ 坟 NA 六 02 本

二 | 妖 全 SN 区 ]7

当 0.2 二 0|< 且 一 一 当 玉

当 则 we 0 AAA

和

避 | 村

0 200 400 600” 800 ji000 0 200 400 600 800 1000 0 200 400 600 800 1000
温度 / 习 温度 /CC 温 度 /
图 16-13 “三 种 冷 的 糊 的 热 及 胀 (收缩 ) 特性 器
《测试 样品 的 热 实 密度 为 1500kgxms ， 实 线 为 非 约束 条 件 下 测试 ，
虚线 为 约束 条 件 下 测试 )

File: aluminum_industry_qa_benchmark/knowledge_qa_only/KQA_P8_textbook_qa/batches/full_textbook_ocr/ocr/B01/16_0bda0ed1/page-10.txt
'“ 240 ， 第 二 篇 ” 馈 电 解 生产 工程 技术 “一 一 一 一
恢 棚 的 体 的 收缩 率 除了 取决 于 其 组 成 ， 还 与 其 揭 实 密度 等 因素 有 关 。 国 外 报道 的 底 糊 线 收
缩 率 值 差别 很 大 ， 一 般 为 0. 25% 左 右 。 国 内 底 糊 的 线 收缩 率 很 难 见 到 有 关 数 据 ， 一 般 认为 当 生
糊 的 体 的 体积 密度 为 1. 50 ~ 1. 60g/em* 时 ， 焙 谋 后 的 残余 线 收缩 率 在 0. 24% ~ 0.53%% 之 间 ， 平
均 为 0.4% 左右 。
A 发 糊 的 体 的 收缩 产生 裂 颖
如 果 炭 糊 的 体 与 阴极 炭 块 的 热膨胀 (收缩 ) 性 能 不 匹配 ， 就 很 容易 在 炭 糊 的 体 上 产生 收
缩 裂 颖 〈 一 般 出 现在 模 胜 周边 炭 糊 的 体 上 ) ， 金 属 铝 和 电解 质 熔 休 对 裂缝 渗透 后 就 可 能 导致 电
解 槽 破损 〈 如 图 16-14 所 示 ) 。 周 边 的 固 颖 宽度 一 般 只 有 360 ~ 400mm， 但 总 长 度 相当 长 ， 因 而
可 产生 较 大 的 收缩 量 并 导致 开裂 ， 图 16-15 所 示 的 就 是 工业 电解 槽 周边 炭 糊 的 体 收缩 产生 裂 多
的 一 般 情 况 。 例 如 ， 对 于 容量 为 160kA 的 预 焙 铝 电解 档 ， 模 腾 大 面 长 度 约 为 9550mm， 小 面 长
度 约 为 4100mm， 粗 略 计算 可 知 周 边 执 固 甸 总 长 度 约 为 27300mm。 取 炭 糊 的 体 的 平均 宽度 为
400mm 、 线 收缩 率 为 0 4% ， 计 算出 次 糊 的 体 的 线 收缩 总 长 度 为 27300 x0.4% =109.2 (mm) ，
收缩 裂缝 总 面积 为 109. 2 x400 =43680 (mm ) 。
ee (
es | L 阐 i
。 图 16-14 周边 炭 糊 提 体 收缩 烈 颖 图 16-15 ”周边 炭 糊 抽 体 收缩 产生 的 裂缝
引起 的 内 衬 破 损 5 1，3 一 收缩 裂纹 ; 2 一 槽 沿 板 ; 4 一 迪 糊 的 体 ;
5 一 界面 裂 锋 ; 6 一 阴极 炭 块
B 火 糊 的 体 的 层 离
图 16-16 是 两 种 典型 的 由 于 关 糊 的 体 发 生 层 离 所 引起 电解 槽 破损 情况 ， 迪 糊 的 体 产生 层 离
的 原因 可 归纳 如 下 :
(1) 采用 热 的 糊 分 层 执 因 时， 的 固 层 与 前 一 层 之 间 的 时 间 间 隔 过 长 ， 由 于 前 一 层 的 固 糊 的
温度 降低 太 大 ， 改 变 了 糊 的 流 变性 。
Wo
WE OO
， 人 2 ou 1 。 : oo ， ns， ， |
”本 2 2
图 16-16 ” 炭 糊 执 体 层 离 引起 的 电解 槽 破损

File: aluminum_industry_qa_benchmark/knowledge_qa_only/KQA_P8_textbook_qa/batches/full_textbook_ocr/ocr/B01/16_0bda0ed1/page-11.txt
一 ”一 16 铝 电 解 槽 的 破损 与 维护 “241，
(2) 采用 冷 的 糊 的 固 时 ， 如 果 糊 中 黏 结 剂 含 量 过 多 ， 过 度 捣 固 可 使 得 黏 结 剂 和 细 粉 骨
料 集 中 于 的 体 表 面 层 〈 见 图 16-17a) 。 发 生 上 述 情况 后 ， 表 面 层 在 焙烧 过 程 中 的 收缩 特性 将
不 同 于 其 他 的 固 层 ， 因 而 与 前 一 糊 层 之 间 产 生 裂 纹 并 导致 层 离 。 如 果 冷 的 糊 中 黏 结 剂 含 量 过
少 ,， 过 度 势 固 可 使 得 糊 中 焦 粒 被 压 碎 ， 特 别 是 用 电焊 无 烟煤 作 骨 料 时 更 加 显著 〈( 见 图
16-17b) 。 这 时 捣 体 表面 层 中 细 粒 骨 料 增多 ， 骨 料 表 面积 增 大 ， 导 致 缺乏 足够 的 和 蒜 结 剂 包 覆
焦 粒 ， 不 能 与 前 一 层 的 固 糊 良 好 黏 结 ， 因 而 形成 一 菏 弱 层 ， 焙 烧 过 程 中 或 者 启动 生产 后 易 开
裂 层 离 。
FE FE
1 人、
和
8 b
图 16-17 过渡 的 固 导 致 炭 糊 的 体 的 结构 变化 5
a 一 和 结 剂 / 粉 料 富 集 ，b 一 表面 层 骨 料 粒子 被 压 碎
16.2.2 电解 槽 启动 初期 内 衬 的 裂纹 发 展 与 层 离
在 电解 槽 启动 初期 ， 金 属 钠 的 析出 及 其 向 炭素 内 衬 的 快速 渗透 ， 使 得 内 衬 剧 烈 膨 胀 ， 容 易
导致 谈 素 内 衬 裂 颖 发 展 和 层 离 。
16.2.2.1 金属 钠 的 析出 与 渗透
电解 槽 启动 电解 后 ， 除 金属 铝 生 成 外 还 有 钠 的 生成 ， 其 析出 机 理 可 分 为 电解 析出 和 置换 反
应 析出 两 种 ， 分 别 如 式 16-1 和 式 16-2 所 示 。
Na+e 一 一 Na (16-1)
Al + 3NaF 一 一 3Na + AlF， (16-2)
通过 分 析 测 试 电 解 一 段 时 间 后 阴极 谈 块 中 吸收 的 电解 质 组 分 可 发 现 ， 钠 是 电解 开始 后 向 谈
素 阴 极 中 渗透 的 主要 元 素 ， 并 且 由 钠 、 铝 和 钙 对 氟 的 摩尔 比 计算 可 以 确定 ， 钠 不 是 以 氟 化 物 的
形态 而 是 以 金属 状态 渗 人 为 主 。 经 过 多 年 研究 ， 目 前 关于 金属 钠 的 渗透 有 以 下 观点 得 到 大 家 的
一 致 认可 :
(1) 金属 钠 是 炭素 阴极 中 的 主要 渗 和 人 物质。 钠 的 渗入 改善 了 电解 质 熔 体 对 炭素 阴极 的 湿
润 性 ， 有 利于 电解 质 熔 体 随 后 在 阴极 气孔 中 的 渗透 。
《2) 钠 的 渗入 量 随 着 电解 质 摩 尔 比 的 增高 和 炭素 材料 石墨 化 程度 的 降低 而 增加 。
《3) 增 大 阴极 电流 密度 导致 钠 向 痰 素 阴 极 中 的 渗 人 速度 加 快 。
关于 金属 钠 向 谈 素 阴极 中 渗透 的 机 理 ， 主 要 有 两 种 观点 : 第 一 种 观点 认为 钠 是 以 蒸气 形态
渗 人 阴极 炭 块 ! 另 一 观点 认为 钠 是 以 原子 态 经 过 炭素 晶 格 向 炭 块 内 部 扩散 ， 其 中 后 一 观点 目前
似乎 得 到 更 多 的 支持 。 不 管 娜 种 渗透 机 理 ， 人 们 总 结 出 钠 向 炭素 阴极 中 的 渗 和 人 速度 服从 扩散 定
律 ， 渗 入 识 度 与 时 间 满 足 式 16-3 所 示 的 抛物 线 关系 :
d = (16-3)
式 中 4 一 一 涂 人 深度 ，mm;
盖 -一 时 间 ， S
& 一 一 常数 ， 与 温度 等 因素 有 关 ， 如 温度 降低 则 让 值 减 小 。

File: aluminum_industry_qa_benchmark/knowledge_qa_only/KQA_P8_textbook_qa/batches/full_textbook_ocr/ocr/B01/16_0bda0ed1/page-12.txt
. 242 .第 二 篇 ” 馈 电解 生产 工程 技术 “一 一

16.2.2.2 钠 渗透 导致 烷 素 内 衬 的 钠 膨 胀

炭素 内 衬 包括 阴 极 炭 块 和 炭 糊 的 体 等 炭素 材料 。 根 据 石墨 化 程度 〈 或 石墨 含量 ) 的 不 同 ，
炭素 材料 可 分 为 不 同 的 类 型 。 例 如 ， 银 用 阴极 炭 块 可 分 为 :

(1) 石墨 化 炭 块 。 可 石墨 化 的 骨 料 加 黏 结 剂 形成 的 炭 块 ， 约 3000 气 下 进行 热处理 。

(2) 半 五 墨 化 庶 块 。 可 石墨 化 的 肯 料 加 黏 结 剂 形成 的 炭 块 ， 约 2300% 下 进行 热处理 。

(3) 半 石 墨 质 炭 块 。 已 石墨 化 的 肯 料 加 黏 结 剂 形成 的 炭 块 ， 约 1200% 下 进行 热处理 。

(4) 无 定形 炭 块 〈 普 通 炭 块 ) 。 未 石墨 化 的 骨 料 〈 电 爆 或 气 业 无 烟煤 ) 或 少量 已 石墨 化 的
骨 料 加 黏 结 剂 形成 的 炭 块 ,在 1200% 下 进行 热处理 。

随 着 热处理 温度 的 提高 ， 上 述 各 种 炭素 材料 的 石墨 化 度 不 断 提高 ， 石 墨 微 晶 增 大 ， 层 间距
减 小 。 石 墨 晶 体 的 层面 与 层面 之 间 是 较 弱 的 分 子 键 合 ， 一 些 单质 或 化 合 物 可 以 “ 插 人 ” 层 间 ，
形成 层 间 化 合 物 〈 也 称 为 嵌 层 或 插 层 化 合 物 ) 。 钠 渗 人 炭 块 后 与 C 作用 生成 不 够 稳定 的 层 间 化
合 物 C,Na,， 一 般 认 为 ， 随 着 炭素 材料 石墨 化 程度 的 增 大 和 电解 温度 的 降低 ， 其 稳定 性 增长 的
次 序 大 致 是 CNa、C ,Na、C,Na、CwNa、CeNa 和 CuNa。Na 插 人 石墨 晶体 的 结果 是 使 石墨 的
晶 格 层 间 距 增 大 ， 即 由 0. 3354nm 变 为 0. 46nm， 在 宏观 上 表现 为 炭素 材料 的 体积 膨胀 。 在 铝 电
解 生 产 中 ， 赂 素 内 衬 的 钠 膨 胀 总 是 与 热膨胀 到 加 在 一 起 ， 在 具体 数值 上 ， 钠 膨胀 量 可 大 于 痰 素
材料 从 室温 升 高 到 10005 的 热膨胀 量 。

为 了 研究 钠 对 阴极 炭 块 的 渗透 现象 并 测试 阴极 让 块 的 抗 钠 渗透 性 能 ，Rapoporti” 于 1957
年 发 明了 可 监测 电解 过 程 中 炭素 材料 钠 膨 胀 量 的 方法 与 装置 ， 并 被 称 为 Rapoport 钠 膨 胀 测试 仪
( 见 图 16-18a) 。 目 前 ， 该 方法 已 成 为 各 种 炭素 材料 抗 钠 渗 透 性 能 的 有 效 评价 手段 ， 瑞 士 Carbon
R&D Ltd, 已 有 成 套 Rapoport 钠 膨 胀 测试 仪 《RDC-193 型 ) 出 售 。 尽 管 不 同 研究 者 的 测试 条 件
和 装置 结构 各 有 差异 ， 但 测试 的 基本 原理 就 是 ， 钠 的 渗透 和 层 间 化 合 物 的 形成 引起 电解 过 程 中
阴极 试 样 的 线性 膨胀 ， 采 用 Rapopor 钠 膨 胀 测 试 仪 可 测试 出 材料 的 线性 钠 膨 胀 位 移 ， 通 过 式
16-4 计算 出 钠 膨 胀 率 p:

p = AL (16-4)
式 中 “AL 一 一 试 样 的 线性 钠 膨胀 位 移 ;
[一 一 试 样 的 初始 长 度 。

钠 膨 胀 率 越 小 ， 表 明 阴 极 材 料 的 抗 钠 渗透 性 越 好 。

在 Rapoport 钠 膨 胀 测试 仪 的 基础 上 ， 后 人 发 展 出 了 多 种 改进 型 Rapoport 钠 膨 胀 测试 仪 〈 见
图 16-18b、c、d) 。 比 如 ， 为 了 模拟 电解 槽 中 阴极 炭 块 由 于 热 作 用 和 钠 及 电解 质 的 渗透 而 膨胀
时 受 槽 壳 约 束 而 产生 的 内 衬 应 力 ， 开 发 了 采用 可 外 加 压力 的 Rapoport 钠 膨 胀 测试 仪 测 试 阴 极 材
料 的 钠 膨 胀 。 所 谓 加 压 ， 实 际 上 就 是 在 常规 的 Rapopor 钠 采 胀 测试 仪 的 顶部 加 上 一 个 可 以 控制
压力 大 小 的 压力 装置 ， 通 过 压力 装置 给 所 测试 的 阴极 试 样 施加 压力 ， 测 量 在 一 定 压力 下 的 阴极
试 样 的 销 膨 胀 率 大 小 5 。 为 了 克服 常规 的 Rapoport 钠 膨 胀 测试 仪 存在 的 实验 相对 困难 、 可 操
作 人 性差 和 精度 低 的 问题 ， 许 多 学 者 在 常规 Rapoport 的 基础 上 进行 了 或 多 或 少 的 改进 ， 以 适应
实际 研究 的 需要 !5 9 。 比 如 ， 阴 极 材料 被 加 工 成 圆柱 形 ， 在 它 的 中 心 有 一 与 长 轴 平 行 的 通
长 圆 孔 ， 一 个 氮 化 硼 棒 穿 过 其 中 ， 与 底部 的 BN 圆 盘 表 面 接触 ， 阴 极 底面 放 在 BN 底盘 上 。
电解 时 ， 位 移 传感器 可 以 测 出 阴极 材料 相对 于 BN 棒 的 钠 膨 胀 位 移 。 位 移 传 感 器 通过 AD
转换 将 数据 送 入 计算 机 进行 数据 处 理 。 从 而 得 出 材料 的 钠 膨 胀 率 。 这 种 装置 测 出 的 数据
相对 较为 准确 "“  。 有 些 改进 的 Rapoport 测试 仪 还 可 以 用 来 测量 阴极 的 其 他 一 些 参数 ， 例
如 在 测试 钠 腰 胀 的 同时 还 可 以 测试 阴极 材料 的 抗 弯 强 度 "…“; 。 通 过 这 些 改进 的 装置 ， 可 以

File: aluminum_industry_qa_benchmark/knowledge_qa_only/KQA_P8_textbook_qa/batches/full_textbook_ocr/ocr/B01/16_0bda0ed1/page-13.txt
-一 16 铝 电解 槽 的 破损 与 维护 “243，
1 eu
轴 小 一 2 -人 一
HH 愉 S 3 AAA 9
CS 司 户 汪汪 F
一 | 全 细 一 10
和 人
CT 11
4 ff AAA
1 6
丁 | 而 | 而 | 12
国 和 囊 避 加 及 二 13
二 眉 HR 全 见 风 并 了?
纪 因明 国 乡 6 YY 14
史 本 乡 2
纪 村 一
约 肥 | 一 一 太一
a b
:全 1
DZ 站 | 1 一
d] 22 用 一 一 | []
站 配 呈
各
PPDZANAARRREZ2Z E 有 加
全 ; 15 1E 本
[一 一 | |
:四 1
| 一 | 员
人 ? ?
| ， x
有 有 有 加
洁 有 6 18 多 5
| 4 2 AZ
C d
图 16-t8 铝 电解 阴极 材料 的 销 膨 胀 率 测试 装置 示意 图
a 一 原始 Rapopor 钠 膨 胀 测试 仪 [21 ;，b 一 改进 型 Rapopor 销 脱 胀 测试 仪 14] ;
ce 一 改进 型 Rapoport 钠 脱 胀 测试 仪 051 ;d- 改 进 型 Rapopor 钠 脱 胀 测试 仪 119
1 一 位 移 传感器 ; 2 一 传动 村 ;3 一 热电 个 ; 4 一 进 气 口 ; 5 一 电炉 ; 6- 试 样 〈 阴 极 ) ; 7 一 石墨 卉 塌 〈 阳 极 ) ;
8 一 出 气 口 ; 9 一 行 时 活塞 ，10 一 不 锈 钢 杆 ; 11 一 刚玉 盖 板 ;12 一 电解 质 熔 体 ， 13 一 刚玉 吉 板 ;
14 一 阳极 钢 棒 ;15 一 所 化 形 杆 ; 16 一气 化 帮 板 ; 17 一 阴极 导电 杆 ;18 一 所 化 确 绝缘 要 ;
19 一 压 杆 ;20 一 延伸 辟 ; 21 一 不 锈 钢 炉 壁 ;22 一 载重 室
直观 地 反映 出 阴极 材料 在 电解 过 程 中 受 钠 渗透 而 引起 的 膨胀 情况 ， 对 不 同 的 阴极 材料 进
行 直 观 比较 。
旗 素 材料 的 钠 膨 胀 率 与 电解 旭 度 、 电 解 质 组 成 、 材 料 的 成 形 工 艺 及 石墨 化 程度 有 关 。 图
16-19 是 五 种 阴极 痰 块 的 钠 膨 胀 率 曲 线 。 在 摩尔 比 为 4 的 电解 质 中 ， 无 定形 炭 块 的 钠 膨 胀 率 一

File: aluminum_industry_qa_benchmark/knowledge_qa_only/KQA_P8_textbook_qa/batches/full_textbook_ocr/ocr/B01/16_0bda0ed1/page-14.txt
.244 . 第 二 篇 ， 铝 电解 生产 工程 技术 一 人 人 人，
2.0
1
1.5 国
过 @
几
涛 1.0
0.5 25 3
0 吕 4
7 口
0 50 100 1S0 200 25S0
电解 时 间 /min
图 16-19 ” 挤 压 成 形 炭 块 的 钠 膨 胀 率 曲线
《CR =4，f!=960 ~980%C )
1 一 电 颁 无 烟煤 炭 块 ;2 一 半 石 黑 质 炭 块 ; 3 一 半 石 墨 化 炭 块 ; 4 一 石墨 化 炭 块
般 为 1.0% ~3.0% ， 但 有 些 质 量 差 的 无 定形 炭 块 的 钠 膨 胀 率 可 能 大 得 多 ， 甚 至 在 测试 过 程 中
由 于 钠 渗 透 导 致 材料 的 崩塌 瓦解 ; 相同 条 件 下 ， 半 石墨 质 炭 块 和 半 石 墨 化 痰 块 的 钠 膨 胀
率 一 般 为 0.5% -0.7% ， 全 石墨 化 炭 块 的 钠 膨 胀 率 约 只 有 0. 25% 。 表 16-! 是 不 同 阴极 材
料 的 镇 膨胀 率 数 据 ， 也 可 见 阴 极 材料 的 骨 料 组 成 (特别 是 石墨 含量 ) 对 痰 块 的 钠 膨 胀 率
有 显著 影响 。
表 16-!1 不 同 阴 极 材料 的 钠 膨胀 率 "…”)
阴极 材料 种 类 或 炭 块 骨 料 配方
一 电解 90min 的 钠 联 胀 率 /%
TI
Wi
MT
50， 气 燃 无 烟煤 2 5
50， 治 金 焦
wa 区
wise 二
mAi | 区
meat 到
ma 区
aa ie
waaiaat | 到
ER
石墨 化 炭 块 0.05 ~0.09
耐火 硬 质 金 属 〈《TiB, 、TiC、ZzB: 、ZrC) 0

File: aluminum_industry_qa_benchmark/knowledge_qa_only/KQA_P8_textbook_qa/batches/full_textbook_ocr/ocr/B01/16_0bda0ed1/page-15.txt
一 一 16 铅 电解 模 的 破损 与 维护 ，245
当 电解 质 摩尔 比 从 4.0 降低 到 2.3 时 ， 阴
极 炭 块 的 钠 脱 胀 率 可 降低 60% ， 如 图 1620 所
示 。 其 中 钠 脱 胀 率 测试 用 电解 质 摩尔 比 一 般 为 30
4， 而 目前 工业 电解 槽 正常 电解 条 件 下 的 电解 质 半
摩尔 比 为 2.3 左右 ， 但 是 在 电解 模 启 动 初期 电 。 淮 20
解 质 摩尔 比 远 高 于 2.3， 并 且 由 于 电解 槽 电场 作 各 |。 一 一
用 下 Na* 的 定向 迁移 将 导致 阴极 区 域 的 摩尔 比 用
局 部 升 高 ， 这 在 实验 室 电解 槽 中 由 于 气泡 扰动 0 己 -让 -页 -一 喜 一 页 -az
可 基本 不 考虑 。 电解 时 间 /min
如 图 16-21 所 示 ， 阴 极 炭 块 的 钠 脱 胀 率 也 具 ，
有 各 向 异性 的 特征 ， 在 垂直 于 挤 压 方向 的 销 膨 。 攻 人 ne
胀 率 远 高 于 在 平行 于 挤 压 方向 的 销 膨 胀 率 ， 随 0
着 炭 块 石墨 化 程度 的 提高 这 一 特征 更 加 明显 。
产生 此 现象 的 原因 就 是 ， 挤 压 成 形 炭 块 焙烧 后 ， 炭 块 中 的 石墨 片 层 更 趋向 于 平行 拼 压 方向 排
列 ， 钠 渗透 后 引起 片 层 间 距 (垂直 于 挤 压 方向 ) 增 大 ， 因 而 表现 出 垂直 于 挤 压 方向 的 钠 脾 乃
率 更 大 这 -- 现 象 。 挤 压 成 形 炭 块 的 钠 膨 胀 率 各 向 异性 程度 高 于 振动 成 形 或 模压 成 形 炭 块 ， 并 且
振动 成 形 或 模压 成 形 庆 块 在 振动 或 加 压 方向 的 钠 膨胀 率 更 大 。
图 16-22 为 不 同 骨 料 组 成 的 阴极 炭 块 钠 朋 胀 率 随 着 焙烧 温度 提高 的 变化 趋势 ， 可 见 各 种 阁
块 钠 膨胀 率 随 烤 烧 温度 提高 而 显著 降低 ， 在 低 于 1800C 的 焙烧 温度 时 ， 各 种 炭 块 的 钠 肛 胀 率 有
较 大 差异 ， 其 中 无 烟煤 炭 块 的 钠 脱 胀 率 最 低 ; 当 焙 烧 温度 超过 2000% 时 ， 各 种 炭 块 的 钠 膨胀 率
基本 接近 。
5.0 |
4.0 \
2.0 本
|
1.5 局 3 TAN
闻 | 二、 Ne
昨 10 舍 20 AN
全 NSN
05| 膊 ee 9 1.0 SN
用 SR
0 50 100 150 200 250 055 1200 1600 5 2400
电解 时 间 /min 焙烧 温度 /C
图 16-21 半 石 墨 质 阴极 炭 块 在 不 同 图 16-22 不同 温度 焙烧 所 得 阴极 炭 块 的 钠 膨胀 率 !1
方向 的 钠 膨 胀 率 吕 1 一 无 机 煤炭 块 2 一 无 烟煤 + 治 爹 焦 关 块 ;
(CR=4，#=960 ~980 ) 3 一 石油 焦炭 块 ; 4 一 可 石墨 化 焦炭 块 ;
1 一 垂直 于 挤 压 方 向 ; 2 一 平行 于 挤 压 方向 5 一 冶金 焦炭 块
从 图 16-23 中 可 见 ， 如 果 在 电解 过 程 中 对 阴极 央 块 附加 机 械 压 力 ， 随 着 压力 的 增 大 ， 在 施
加 压力 的 方向 上 炭 块 钠 胸 胀 率 可 以 显著 减 小 。 研 究 发 现 ， 不 同类 型 阴极 发 块 都 存在 这 一 现象
( 见 图 16-24) 。

File: aluminum_industry_qa_benchmark/knowledge_qa_only/KQA_P8_textbook_qa/batches/full_textbook_ocr/ocr/B01/16_0bda0ed1/page-16.txt
" 246 第 二 篇 “ 铝 电 解 生产 工程 技术 “一 一
6 0.S
无 约束
2.5MPa 04
e 无 约束
一- |
同 民 ”
训 和 0.2 中
汪 02 3MPa 压 力 思
6.4MPa 041 c、N
太 7.4MPa 遇
0 一 一 20 40 60 80 100
an 5 全
图 16-23 “无 烟煤 炭 块 在 不 同 图 16-24 不同 石 黑 含 量 阴极
压力 下 的 钠 有 且 率 mi 其 所 的 销 及 有
16.2.2.3 钠 膨胀 引起 炭素 内 衬 的 裂纹 发 展 与 层 状 剥 离
如 前 所 述 ， 钠 膨胀 与 热膨胀 不 同 ， 通 过 外 加 载荷 〈 比 如 采用 更 加 刚性 的 电解 槽 槽 壳 ) 可
以 减少 炭素 材料 的 钠 脱 胀 量 ( 见 图 16-23) 。 但 是 ， 钠 渗透 形成 的 层 间 化 合 物 C.Na 将 从 微观 结
构 上 降低 炭素 内 衬 中 骨 料 颗粒 和 黏 结 相 的 强度 ， 破 坏 其 结构 完整 性 ， 在 电解 槽 运行 过 程 中 这 种
受到 破坏 的 炭素 内 衬 将 更 容易 在 其 他 因素 作用 下 破损 失效 。
首先 ， 钠 膨胀 将 可 能 引起 底部 阴极 炭 块 的 局 部 表面 剥落 。 无 定形 炭 块 砌 筑 的 电解 槽 上 ， 在
电解 槽 启动 后 ， 经 常 可 以 看 到 电解 质 熔 体 中 漂 泽 有 槽 底 剥 落 的 碎片 或 薄片 。 如 图 16-25 所 示 ，
当 在 焙烧 不 够 温度 过 低 或 温度 梯度 过 大 ) 的 情况 下 启动 电解 槽 ， 容 易 发 生 钠 的 非 均 匀 渗 透
并 产生 局 部 应 力 ， 从 而 引起 槽 底 淡 块 的 层 状 剥 落 。 这 一 现象 主要 发 生 在 槽 底 的 三 相 〈 电 解 质 焙
体 、 固 体 电解 质 、 阴 极 炭 块 ) 界面 处 ， 并 且 逐 步 朝 着 阴极 结 壳 收 缩 方 向 发 展 。 这 种 情况 下 产生
的 和 剥离 层 厚度 一 般 为 20 ~ 40mm， 不 会 直接 引起 内 衬 破损 ， 但 使 得 阴极 表面 粗糙 不 平 或 产生 局
部 缺陷 ， 常 常 导致 槽 底 坑 穴 的 产生 ， 并 最 终 引起 电解 槽 漏 铝 停 槽 。 当 无 烟煤 骨 料 烛 烧 或 炭 块 焙
烧 不 够 充分 时 ， 上 述 阴 极 炭 块 的 表面 局 部 层 状 剥 落 现 象 就 更 容易 发 生 。 因 此 ， 阴极 炭 块 必须 有
足够 高 的 骨 料 粳 烧 温度 和 生 块 焙烧 温度 ， 保 证 阴极 炭 块 在 筑 炉 后 不 再 发 生 不 可 道 的 热 化 学 反
应 ， 以 减少 上 述 现象 的 发 生 。
一 工 一 人
8 b
图 16-25 ” 因 焙 烧 不 够 ， 启 动 后 的 阴极 表面 局 部 剥落
a -三 相 界 面 处 产生 局 部 剥离 ; b 一 朝 着 结 壳 收缩 方向 发 展
1 一 电解 质 熔 体 ; 2 一 焙烧 后 阴极 表面 ; 3 一 电解 质 凝固 等 温 线 ;
4 一 层 状 剥落 部 位 ; 5 一 槽 帮 与 伸 腿

File: aluminum_industry_qa_benchmark/knowledge_qa_only/KQA_P8_textbook_qa/batches/full_textbook_ocr/ocr/B01/16_0bda0ed1/page-17.txt
一 16 铝 电解 槽 的 破损 与 维护 247，

当 电解 槽 在 启动 过 程 中 或 启动 初期 因 漏 模 或 其 他 原因 被 迫 停 槽 后 ， 常 常 在 电解 槽 冷却 过 程
中 发 生 如 图 16-26 所 示 的 档 底 阴极 痰 块 钠 渗透 层 大 块 整体 剥离 现象 ， 而 且 剥 离 层 几乎 贯穿 电解
槽 的 整个 模 底 ， 从 而 导致 电解 槽 严重 破损 。 尽 管 电解 槽 是 在 启动 后 较 短 时 间 内 因 其 他 原因 ( 比
如 漏 槽 ) 被 迫 停 梢 大 修 的 ， 但 发 生 大 块 整体 剥离 现象 后 ， 电 解 槽 就 可 能 难以 修复 使 用 。 相 反 ，
当 电 解 模 运 行 较 长 时 间 后 停 槽 大 修 ， 这 时 钠 已 经 渗透 贯穿 了 整个 阴极 炭 块 ， 一 般 不 会 发 生 图
16-26 所 示 现 象 。 产 生 上 述 现象 的 原因 是 ， 钠 渗透 导致 钠 膨胀 ， 并 且 在 渗透 前 沿 产生 局 部 应 力 ;
在 高 温 下 ， 外 部 约束 一 定 程度 上 抑制 了 淡 块 的 钠 膨 胀 并 且 炭 素材 料 的 唱 面 滑 移 作 用 部 分 缓和 了
局 部 应 力 ; 但 是 ， 在 冷却 过 程 中 ， 钠 渗透 层 的 变形 基本 不 可 关 ， 而 非 渗 透 层 炭 块 的 热膨胀 具有
可 逆 性 而 发 生 收 缩 ， 从 而 在 钠 渗透 前 沿 区 域 产 生 较 大 的 局 部 应 力 ， 该 应 力 超过 材料 强度 时 就 产
生 裂 纹 ， 导 致 阴极 谈 块 的 大 块 整体 剥离 。

图 16-26 ”早期 破损 槽 冷却 过 程 中 钠 膨胀 引起 的 阴极 炭 块 水 平 裂纹 及 大 面积 整体 剥离 5
1 一 钠 渗透 层 ; 2 一 裂纹

在 经 常 进 行 侧 部 加 工 或 发 生 热 行程 的 电解 槽 上 ， 炉 帮 比 较 容易 消失 ， 此 时 侧 部 炭 块 和 人 造
伸 腿 处 谈 糊 的 体 也 将 发 生 钠 膨 胀 并 引发 展 状 裂纹 与 剥离 现象 ( 厚 图 16-27) 。 这 一 现象 一 般 不
至 于 直接 导致 电解 术 侧 部 破损 漏 模 ， 但 与 其 他 因素 〈 比 如 空气 氧化 ) 联合 作用 后 就 可 能 导致
电解 槽 侧 部 破损 漏 档 。

对 于 冷 行程 频 发 的 铝 电解 槽 ， 可 能 发 生 严重 的 钠 膨 胀 裂 纹 与 层 状 剥 离 现象 。 铝 电解 槽 出 现

- 2 人 和
< 而 站
图 16-27” 钠 渗透 导致 侧 部 炭 块 与 人 造 伸 腿 裂纹 与 层 状 剥离 5
1 一 空气 氧化 空洞 ;2 一 层 离 裂纹 ;3 一 电解 质 结 壳

File: aluminum_industry_qa_benchmark/knowledge_qa_only/KQA_P8_textbook_qa/batches/full_textbook_ocr/ocr/B01/16_0bda0ed1/page-18.txt
“248. 第 二 篇 ” 铅 电 解 生产 工程 技术 “一 一 一
冷 行程 后 ， 其 槽 膛 内 形 不 规整 ， 局 部 伸 腿 肥大 ， 部 分 地 方 伸 向 阳极 投影 区 ; 为 消除 权 底 伸 腿 与
沉淀 ， 需 要 提高 电解 模 权 电压 以 增加 热 收 入 。 在 这 种 模 底 伸 腿 交替 形成 与 迷 化 条 件 下 ， 阴 极 火
块 的 钠 膨 胀 容易 引发 如 图 16-28 所 示 的 槽 底 大 面积 “腐烂 ” 式 层 状 剥 离 现 象 。 在 阴极 痰 块 的
“腐烂 ”部 位 ， 阴 极 炭 块 的 整体 结构 遭 到 严重 破坏 ， 形 成 了 大 量 0.5 ~ 2cm 厚 的 层 状 碎片 ， 碎
片 间 的 裂 锋 中 产生 了 大 量 的 AlC; ; 情况 严重 时 ， 这 种 “腐烂 ” 式 结构 可 一 直 发 展 到 阴极 钢 棱
部 位 ， 从 而 导致 化 棒 或 漏 权 的 严重 后 果 。

二 。 ，
> 1 | ，
rn
图 16-28 ”阴极 襄 块 的 “腐烂 ” 式 层 状 剥 离 5
1 一 槽 沿 板 ; 2 一 堪 图 拍照 区 域 ; 3 一 侧 部 内 衬 ; 4 一 人 造 伸 腿 ; 5 一 “腐烂 ”内 衬 ;
6 一 伸 腿 保护 下 未 破损 区 ; 7 一 部 分 破损 区
16.2.3 熔 体 持续 渗透 导致 槽 底 拱 凸 与 破损

电解 槽 焙烧 启动 后 进 和 人 正常 生产 期 间 ， 痰 素 内 衬 的 温度 分 布 已 趋 稳定 ， 钠 渗透 也 趋 缓慢 。
但 是 ， 在 钠 渗透 基础 上 ， 电 解 质 和 铝 液 熔 体 持续 渗透 进入 电解 模 内 衬 ， 已 成 为 导致 槽 底 拱 凸 与
破损 的 主要 因素 。

16.2.3.1 电解 质 组 分 在 构 底 的 分 布

电解 档 经 过 长 期 生产 停 模 后， 对 其 进行 干 刨 ， 在 内 衬 中 不 同 部 位 取样 ， 测 定 其 物 相 组
成 ， 可 以 了 解 在 槽 内 所 进行 的 系列 物理 化 学 过 程 。 干 蚀 过 程 中 一 般 可 发 现 槽 底 内 衬 大 致
从 上 到 下 分 为 四 层 : 炭素 阴极 、 灰 白 层 、 耐 火 砖 层 、 保 温 砖 层 。 当 然 ， 当 槽 底 严 重 侵蚀
时 ， 层 间 界 面 并 不 很 明确 。 灰 白 层 是 电解 槽 投产 后 逐渐 形成 的 ， 位 于 痰 素 阴极 底面 与 被
侵蚀 的 耐火 砖 层 之 间 。 这 是 一 层 凸 透镜 状 的 灰白 色 物 质 ， 其 中 夹杂 有 矿物 质 、 金 属 、 碳
化 铝 和 孔洞 等 。

表 16-2 是 针对 两 台 不 同 权 龄 〈A 槽 为 10574，B 槽 为 400d) 的 破损 电解 槽 ， 采 用 X 射线 衍
射 半 定 量 分 析 确定 槽 底 内 衬 中 不 同 部 位 的 物 相 组 成 ， 结 果 表 明 ;

(1) 发 素 内 衬 中 电解 质 的 渗 人 量 很 大 ， 并 且 渗 人 电解 质 中 含有 大 量 NaF。 对 于 阴极 炭 块 ，
电解 质 渗 人 量 达 30% 以 上 ;， 对 于 炭 糊 的 体 ， 电 解 质 渗 人 量 达 50% 以 上 。 这 说 明 炭 素 内 衬 在 长
期 生产 中 孔隙 〈 也 可 能 是 裂纹 ) 已 经 进一步 发 胀 。

File: aluminum_industry_qa_benchmark/knowledge_qa_only/KQA_P8_textbook_qa/batches/full_textbook_ocr/ocr/B01/16_0bda0ed1/page-19.txt
一 16 馈 电 解 槽 的 破损 与 维护 “249，
表 16-2 ”破损 电解 模 阴 极 内 衬 的 物 相 组 成 巴 2
电解 稍 必 站 和 全 To TO B-Al03
和 约 !
二
| 一
| kNRO | 一 | 31-48 | 20-2 | 1-7 | 4-4 | 1-4
| ARE | 一 |254 5- | 36 | 4 | 一
| 10
| 估 部 | 5 | 5 | In 一 | am
昌 檀 | 册 边 关机 机 体 “| 21 | 6-8 | 6- | 1 | 一 | 一
”六 ， AK6R | 一 | 5 | 5 | 5 | 5 | =
[出 K& 导 | 一 | 5 | 0 | 35 |20-0 | 一
| 人 KR | 一 | 一 | 5 | 1 1 35 | 一
注 : A 模 档 龄 为 10574，B 模 模 龄 为 400d。
@ 为 另 还 含有 4. 8% 的 霞 石 。
(2) 灰白 层 中 主要 含 碱 性 氟 化 盐 和 氧化 铝 。
(3) 碱 性 电解 质 不 但 渗 人 到 耐火 砖 层 ， 并 且 与 耐火 砖 反应 生成 起 石 ; 在 长 期 生产 过 程 中 ，
电解 质 也 有 相当 数量 淆 人 到 了 保温 砖 层 。
总 之 ， 电 解 质 熔 体 向 模 底 持续 渗透 ， 使 得 槽 底 结 构 受 到 越 来 越 大 的 损害 。
16.2.3.2 内 衬 中 的 化 学 反应
内 衬 中 渗 人 大 量 熔 体 后 ， 将 发 生 系列 化 学 反应 ， 进 而 导致 内 衬 膨 胀 、 变 形 与 破损 。 主 要 的
化 学 反应 有 :
(1) AlC; 的 生成 。 裂 纹 增长 后 的 炭素 内 衬 中 ， 不 但 发 生 铝 液 与 炭素 材料 的 直接 反应 :
4A1 + 3C 一 一 AlLC， (16-5)
而 且 由 于 钠 和 电解 质 熔 体 向 炭素 内 衬 中 的 渗透 ， 发 生 式 16-6 所 示 的 反应 ;
4Na AIF, (1) + 12Na( 在 炭素 中 ) + 3C(s) 一 一 ALC,(s) + 24NaF(]) (16-6)
(2) B-Al0; 的 生成 。B-Al0, 可 以 通过 反应 ( 见 式 167 ) ， 在 溶解 有 Al0; 的 碱 性 电解 质 熔
体 中 沉淀 出 来 。
6NaF(1) + 34AL 0,( 在 熔 体 中 ) 一 3(Na,0.11AL0,) + 2AlF， (16-7)
(3) 铝 铁合金 (AlFe;) 的 生成 。 当 金属 铝 和 电解 质 熔 体 渗透 到 达 阴 极 钢 棒 后 ， 可 分 别 通
过 式 16-8 和 式 16.9 两 种 方式 发 生 反 应 ， 生 成 铅 铁合金 ;
Na AIF,(I) + 3Na( 在 炭素 中 ) + 3Fe(s) 一 一 6NaF(1) + AlFe,(s) (16-8)
Al(1) +3Fe(s) 一 一 AlFe(s) (16-9)
(4) 产生 SiE, 气 体 。 耐 火 砖 中 含有 55% ~ 63% Si0,，Si0, 可 按 式 16-10 和 式 16-11 反应 ，
并 排放 出 SiF, 气 体 ， 在 内 衬 产生 孔隙 与 裂纹 :
3Si0,， + 4NaF 一 二 2(Na0Si0,) + SiF,1 (16-10)
Si0，+ 4NaF 一 一 2Na.O + SiF, 1 (16-11)
(5) 固体 Si 的 生成 。 耐 火 砖 中 的 Si0: 可 按 式 16-12 与 渗 人 的 铝 液 反应 ， 析 出 固态 单质 Si;
3Si0,(s) + 4AL(1) 一 一 3Si(s) 4 2ALO,(s) (16-12)
16. 2.3.3 ”电解质 熔 体 在 阴极 内 衬 中 贪 析 结 晶 与 凝固
如 前 所 述 ， 渗 和 人 内 衬 中 的 电解 质 可 以 与 耐火 材料 和 保温 材料 发 生 作 用 ， 不 但 发 生 部 分 组 元

File: aluminum_industry_qa_benchmark/knowledge_qa_only/KQA_P8_textbook_qa/batches/full_textbook_ocr/ocr/B01/16_0bda0ed1/page-20.txt
“ 250. 第 二 篇 铝 电解 生产 工程 技术 一
的 偏 析 结 晶 ， 形 成 灰白 层 等 ; 而且 破 坏 槽 底 耐 火 保 温 结 构 ， 改 变 了 槽 底 温度 分 布 特征 ， 当 温度
降低 到 一 定 程度 后 ， 渗 透 进入 内 衬 的 熔 体 可 直接 发 生 凝 固 。

A 灰白 层 的 产生 与 长 大

如 前 所 述 ， 灰 白 层 是 由 氟 化 盐 、 金 属 、 氧 化 物 等 熔 结 形成 的 灰白 色 非 均 质 混合 体 。 首 先 ，
炭素 阴极 因 钠 有 胀 和 热膨胀 而 拱 凸 开裂 ， 导 致 在 炭素 阴极 下 面 形 成 了 孔 辽 ， 于 是 从 上 面 流 人 的
电解 质 熔 体 和 金属 铝 液 等 在 其 中 填充 。 其 次 ， 渗 人 电解 质 中 含有 溶解 度 较 低 的 Al0; ， 由 于 温
度 降 低 而 结晶 析出 ， 有 钠 渗入 的 谈 块 底部 也 与 填充 在 这 里 的 电解 液 按 式 16-6 反应 析出 Al C:，
另外 还 有 电解 质 与 耐火 砖 的 反应 产物 。 这 样 日 积 月 累 ， 灰 白 层 不 断 增 厚 ， 槽 底 日 趋 拱 凸 ， 并 使
内 村 产 生 裂 纹 或 破损 。

B 盐 类 晶体 的 生成 与 长 大

不 断 向 阴极 内 衬 诊 透 的 电解 质 熔 体 ， 当 达到 它 的 初 晶 温 度 等 温 线 上 时 ， 有 一 些 成 分 便 会 开
始 析 出 。 电 解 液 继续 向 更 低 的 等 温 线 上 渗透 ， 对 应 于 电解 质 熔 体 其 他 组 分 的 液 相 线 温 度 ， 另 一
些 成 分 又 继续 析出 。800 ~ 850% 温度 的 等 温 线 ， 是 低 共 熔 电 解 质 凝 固 的 边界 ; 当 低 于 这 一 温度
时 ， 一 般 只 会 有 一 些 气 相 电 解 质 成 分 继续 向 下 渗 人 。 在 长 期 生产 过 程 中 ， 电 解 质 的 持续 渗透 和
偏 析 ， 导 致 盐 类 晶体 不 断 长 大 。 当 内 衬 由 于 保温 性 能 降低 而 此 固 等 温 线 上 移 时 ， 盐 类 结晶 不 只
是 在 灰白 层 和 耐火 砖 中 进行 ， 而 且 可 以 上 移 到 阴极 炭 抉 的 孔隙 中 进行 。 这 时 ， 阴 极 炭 块 孔隙 中
不 断 长 大 的 晶体 可 导致 党 块 进一步 膨胀 、 变 形 和 破发 。

16.2.4 模 底 内 衬 缺 陷 发 展 形 成 冲 蚀 坑 导致 化 棒 停 模

在 正常 生产 过 程 中 ， 放 素 阴极 的 磨 蚀 〈 包 括 物理 磨损 与 化 学 腐蚀 ) 速度 较 慢 。 相 关 试 验
表明 ， 在 不 同 磁场 补偿 与 铝 液 高 度 条件 下 ， 无 定形 炭 块 的 整体 磨 蚀 速度 为 1 ~ 2cm/a; 随 着 阴
极 石 墨 含量 或 石墨 化 程度 的 提高 ， 其 磨 蚀 速 度 增 大 ; 对 于 全 石墨 化 痰 块 ， 其 磨 蚀 速度 达到
3cemva; 依 此 速度 计算 ， 电 解 槽 寿命 将 达到 10 年 以 上 所 。 但 是 ,电解 槽 常常 因 局 部 缺陷 或 操
作 原 因 ， 权 底 某 些 部 位 的 麻 蚀 速度 明显 加 快 ， 形 成 各 种 类 型 的 冲 蚀 坑 。 冲 蚀 坑 的 不 断 发 展 将 导
致 阴极 钢 棒 直接 与 铝 液 和 电解 质 熔 体 接触 熔化 ， 严 重 时 漏 铝 停 模 。

根据 其 形成 和 发 展 机 理 的 不 同 ， 可 将 槽 底 内 衬 的 冲 蚀 坑 成 分 为 物理 磨损 型 和 化 学 消 蚀 型 两
种 4.5] 。

16.2.4.1 物理 磨损 型

物理 磨损 型 冲 蚀 坑 的 形成 过 程 可 归纳 如 下 ，

(1) 槽 底 炭 素 内 衬 存在 裂纹 和 局 部 缺陷 。 包 括 : 炭 块 本 身 缺 陷 ; 焙烧 启动 时 因 膨 胀 〈 热
膨胀 或 钠 膨 胀 ) 拱 凸 ， 产 生 局 部 裂缝 ; 炭素 揭 固 体 的 收缩 裂缝 或 局 部 层 离 ; 阴极 谈 块 因 材 质 不
均 、 钠 膨胀 和 温度 梯度 形成 局 部 应 力 ， 产 生 局 部 裂纹 或 局 部 剥离 。

(2) 炭素 槽 底 上 铝 液 流 过 局 部 缺陷 时 ， 如 果 其 流速 超过 6. 4em/s (由 模拟 实验 得 出 ) ， 馈
液 便 由 层 流 变 为 紊 流 ， 并 在 缺陷 处 产生 局 部 旋 襄 ， 从 而 不 断 磨损 槽 底 炭 素 内 衬 ， 形 成 坑 穴 。

(3) 未 溶解 的 Al0; 颗 粒 悬 浮 于 旋 流 中 ， 不 断 地 氛 抹 去 坑 穴 处 炭 块 上 的 碳化 铝 膜 和 谈 块 本 体 。

(4) 坑 穴 不 断 发 展 接近 阴极 钢 棒 ， 产 生 局 部 的 电流 较 集中 ; 较 集 中 的 电流 导致 作用 于 铝 液
运动 的 电磁 力 增 强 ， 于 是 坑 穴 处 的 涡流 也 加 强 ， 磨 损 加 剧 。

(5) 上 述 作用 导致 冲 蚀 坑 不 断 加 座 和 加 大 ， 其 形状 多 为 圆锥 形 ， 而 且 表 面 光滑 。

从 上 述 形 成 机 理 分 析 可 见 ， 电 解 槽 的 物理 磨损 型 冲 蚀 坑 的 形成 及 发 展 与 电磁 力 扰动 下 的 铝
液 运 动 有 密切 关系 。 在 电磁 力 扰动 下 ， 阴 极 铝 液 呈 不 断 运 动 状 态 ， 其 运动 速度 随 着 铝 液 厚度 降
低 而 提高 ， 当 锅 液 高 度 降 低 到 临界 值 (取决 于 电解 槽 磁场 分 布 和 操作 工艺 ) 以 后 ， 阴 极 内 衬

File: aluminum_industry_qa_benchmark/knowledge_qa_only/KQA_P8_textbook_qa/batches/full_textbook_ocr/ocr/B01/16_0bda0ed1/page-21.txt
一 16 钻 电 解 档 的 破损 与 维护 .251
的 物理 磨损 将 明显 加 剧 。 如 果 电 解 槽 的 母线 设计 不 合理 〈 铝 液 受 到 较 大 电磁 力 ) 或 长 期 运行
于 较 低 铝 液 高 度 时 ， 就 容易 在 底部 内 衬 的 缺陷 部 位 形成 冲 蚀 坑 ， 影 响 电 解 槽 寿命 。 为 减少 槽 底
磨损 ， 应 尽 可 能 减少 槽 底 沉 淀 (包括 未 洲 解 氧化 铝 和 电解 质 块 ) 。 另 外 ， 在 采用 全 石墨 化 阴极
炭 块 时 ， 应 考虑 到 其 抗 物理 磨损 能 力 不 如 无 定形 谈 块 这 一 不 足 之 处 。

16.2.4.2 化 学 消 蚀 型

这 种 机 理 形成 的 种 蚀 坑 一 般 位 于 电解 槽 中 的 某 一 特定 区 域 ， 其 形成 过 程 与 特点 可 归纳 如 下 :

(1) 正常 生产 期 间 ， 谈 阴极 表面 覆盖 着 钻 液 。 由 于 热力 学 上 有 利 ， 炭 阴极 上 总 会 形成 Al Cs;
但 是 ， 因 为 AlC; 在 铝 液 中 的 溶解 度 很 小 ， 所 生成 的 Al C; 膜 便 阻 碍 了 Al,C: 的 进一步 生成 。

(2) 在 电解 槽 的 某 些 特定 地 点 ， 例 如 槽 膛 边 部 、 出 铝 口 和 下 料 点 。 在 这 里 经 常 加 工 ， 加 工
时 沉淀 夹带 电解 质 沉降 到 达 钻 液 与 阴极 内 衬 的 界面 。

(3) 实践 表明 ，AlC; 在 电解 质 中 的 溶解 速度 要 比 在 铝 中 快 50 倍 。 由 沉淀 夹带 到 槽 底 的 电
解 质 迅速 地 将 该 处 的 AlC; 膜 溶解 ， 并 且 随 着 AL0; 沉 淀 返 溶 进入 上 层 电解 质 熔 体 ， 该 处 槽 底 又
将 消耗 炭素 内 衬 生 成 新 的 Al C: 膜 。

(4) AlLC: 的 溶解 和 生成 过 程 随 着 特定 区 域 的 循环 加 工 而 反复 进行 ， 于 是 在 该 处 形成 坑 洼
进而 发 展 成 较 大 的 冲 蚀 坑 ， 严 重 时 导致 化 棒 停 槽 。

(5) 应 当 指出 ， 由 化 学 消 蚀 所 形成 的 冲 蚀 坑 也 会 影响 铝 液 的 流动 ， 进 而 增加 物理 磨损 的 作用 。

在 预 焙 铝 电解 槽 生产 过 程 中 ， 出 铝 位 置 基本 固定 ， 出 铝 口 对 应 的 阴极 痰 块 表面 没有 炉 帮 或
伸 腿 保护 ， 直 接 与 铝 液 接触 。 实 践 表 明 ， 受 出 铝 操作 影响 ， 出 铝 口 的 磨 蚀 速度 远大 于 阴极 炭 块
的 平均 磨 乌 速 度 〈 见 图 16-29) ， 容 易 形成 出 铝 口 冲 蚀 坑 〈 见 图 1630) 。 图 16-31 所 示 为 本 底 清

多 wa aaapaalwis ”>
上 6 和 一
二 10 oA 是 a 二
和 ___----- 人 om ，， 。，
一 一 人 ne
0 Da24 3 和 6 72 时 5  ， “全
肩 动 后 电解 时 间 / 月
图 16-29 出 铝 口 与 常规 部 位 炭 块 图 16-30” 预 焙 锅 电 解 槽 出 铅 品
磨 蚀 速 度 对 比 5229 冲 乌 坑 照片 5
54 76 妈 色
<Y5F 到 一 一 和
=
独 5S6 56_
IC >
多 5 c56> .586
放 w 人
1 2 3 4 4 6 7 8 9 10 1 12
谈 块 编号
图 16-31 创 槽 清理 后 档 底 等 高 线 示意 图 吕
(图 中 数据 以 槽 沿 板 为 参照 面 ， 以 cm 为 单位 )

File: aluminum_industry_qa_benchmark/knowledge_qa_only/KQA_P8_textbook_qa/batches/full_textbook_ocr/ocr/B01/16_0bda0ed1/page-22.txt
“全 2 第 二 篇 “” 铅 电 解 生产 工程 技术 “一 一 -一 一 一
理 后 作出 的 槽 底 等 高 线 示意 图 ， 由 此 可 见 出 银 口 冲 蚀 坑 尺 寸 远大 于 出 铝 管 直径 ， 并 且 冲 蚀 坑 位
置 也 偏离 了 出 铝 口 ， 部 分 已 处 于 阳极 投影 区 ( 见 图 16-32) 。 产生 上 述 现象 的 原因 是 ， 出 铝 口 冲
蚀 坑 的 形成 并 不 是 出 铝 管 的 直接 机 械 磨 损 或 撞击 所 致 ， 而 是 由 于 频繁 的 出 铝 操作 导致 电解 质 沉
从 馈 液 底部 ， 直 接 与 火 块 表面 接触 ， 快 速溶 解 关 块 表面 的 Al C, 膜 。 这 种 化 学 消 蚀 作用 使 得 在
出 铝 口 产生 局 部 坑 穴 ， 但 是 随 着 坑 究 不 断 向 底部 发 展 ， 与 阴极 钢 棒 距 离 缩短 ， 产 生 局 部 电流 集
中 ， 从 而 使 得 冲 蚀 坑 朝 阴极 钢 棒 方 向 偏 移 ( 见 图 16-32) 。
除 上 述 出 铝 口 等 特定 部 位 冲 蚀 坑 外 ， 在 阴极 炭 块 上 的 裂纹 、 裂 缝 、 低 密 度 部 位 、 异 质 缺 陷
和 痰 糊 的 体 的 收缩 裂纹 、 局 部 层 离 区 及 其 与 谈 块 间 的 收缩 裂缝 等 薄弱 部 位 也 可 能 形成 冲 亿 坑 ，
并 导致 电解 槽 内 衬 破损 停 槽 。 图 16-33 所 示 就 是 由 槽 底 炭 块 焙烧 裂纹 发 展 而 成 的 一 个 几乎 覆盖
整个 炭 块 的 大 面积 冲 蚀 坑 。 这 些 冲 蚀 坑 的 形成 机 理 可 概括 如 下 ，
(1) 少量 金属 钻 渗透 进 和 薄弱 区 域 ， 增 强 其 导电 人 性 能 ， 使 该 处 局 部 电流 密度 增 大 ， 产 生 扰
动 电磁 力 ， 使 铝 液 产生 局 部 波动 或 旋涡 ; 当然 也 有 些 部 位 活 透 后 的 少量 铝 液 迅 速 形 成 了 不 导电
的 41Cs ， 这 时 一 般 不 会 形成 局 部 旋涡 。
(2) 钻 滚 旋涡 导致 电解 质 熔 体 不 断 进入 铝 液 底部 ， 溶 解 仙 陷 处 Al Cs* 后 返回 电解 质 本 体 ，
从 而 不 断 将 AlC: 带 走 ， 腐 蚀 阴极 内 衬 。
43) 随 着 A,C; 的 不 断 形成 与 溶解 ， 缺 陷 处 逐渐 形成 冲 蚀 坑 ; 受 电流 集中 的 影响 ， 这 些 冲
蚀 议 一 般 朝 着 阴极 钢 棒 方向 发 展 ， 可 以 在 较 短 时 间 内 导致 化 棒 与 漏 槽 。
Re
是 40 上 阳极 人 出 名 吕 \、 阳极 人
100 槽 底 降 起 。 4 1 二 De
图 16-32 ”出 铅 口 冲 蚀 坑 发 展示 意图 图 16-33 ”阴极 炭 块 焙烧 裂纹 发 展 形成
的 大 面积 冲 蚀 坑 5
16.2.5 空气 氧化 导致 侧 部 破损
在 铝 电解 生产 过 程 中 ， 如 果 槽 帮 保 护 和 上 部 氢化 铝 履 盖 不 佳 ， 侧 部 炭 块 就 可 能 被 空气 氧
化 ， 严 重 时 导致 电解 槽 破损 。 在 电解 槽 内 衬 设计 和 槽 壳 结构 不 佳 条 件 下 ， 侧 部 氧化 问题 更 显 突
出 。 图 16-34 描述 了 侧 部 炭 块 被 空气 氧化 的 演变 过 程 ， 两 年 内 侧 部 块 完全 消失 ， 最 终 使 得 电
解 槽 槽 壳 内 侧 仅 有 电解 质 结 过 〈 槽 帮 ) 将 其 与 电解 质 和 金属 铝 熔 体 隔离 〈 见 图 1634d) 。 在 此
情况 下 ， 持续 一 定时 间 的 阳极 效应 就 有 可 能 熔化 槽 壳 内 侧 的 炉 帮 ， 从 而 使 得 槽 壳 直 接 与 熔 体 接
触 并 被 腐蚀 。 发 现 侧 部 槽 壳 发 红 后 应 迅速 采取 措施 (包括 停 槽 大 修 ) ， 以 免 发 生 大 面积 熔 体 油
漏 事故 。 图 16-35 所 示 就 是 一 个 侧 部 被 完全 氧化 的 铝 电解 槽 。 在 实际 生产 中 ， 如 果 在 电解 槽 侧
部 氧化 不 严重 时 就 及 时 发 现 ， 可 将 氧化 部 位 的 槽 沿 板 切除 ， 并 使 电解 质 高 度 降低 ， 清除 氧化 部
位 的 氧化 铝 和 电解 质 后 ， 采用 捣 固 糊 对 破损 部 位 进行 修复 ， 理想 情况 下 电解 槽 寿命 可 以 延长 数
周 甚至 数 年 。

File: aluminum_industry_qa_benchmark/knowledge_qa_only/KQA_P8_textbook_qa/batches/full_textbook_ocr/ocr/B01/16_0bda0ed1/page-23.txt
一 16 铝 电解 模 的 破损 与 维护 .253，
2 4 用 oa
人 SS ES
| 二
下
四 本 国 ， 本
3 b C d
图 16-34 ”电解 槽 侧 部 炭 块 被 空气 氧化 的 演变 示意 图
1 一 炭素 阳极 ; 2 一 上 部 覆盖 料 ; 3 一 电解 质 、 氧 化 铝 和 灰分 混合 物 ; 4 一 槽 沿 板 ;5 一 槽 帮 ，
6 一 侧 部 崇 块 ; 7 一 电解 质 熔 体 ; 8 一 铝 液 ; 9 一 阴极 炭 块 ，10 一 人 造 伸 腿
目前 ， 馈 电解 行业 已 普遍 采用 Sis N, 黏 结 SiC 板 代替 侧 部 炭 块 ， 不 但 使 得 槽 帮 有 形成 更 加 良
好 外 ， 也 使 侧 部 具有 更 好 的 抗 氧 化 性 能 ， 一 般 难 以 发 生 侧 部 氧化 破损 现象 。 但 是 ， 必 须 对 SiC
板 的 质量 进行 严格 控制 ， 保 证 黏 结 相 原料 Si 粉 已 完全 转化 为 Ss N,， 否 则 将 发 生 图 16-36 所 示
的 侧 部 局 部 氧化 层 离 现 象 。

人 、 和
人 人 一
图 16-35 ” 侧 部 内 衬 被 完全 氧化 的 铝 电解 槽 051 图 16-36” 侧 部 Sic 板 的 局 部 氧化 层 离 现 象 吕

1 一 醒 沿 板 ; 2 一 裸露 槽 壳 ; 3 一 残留 侧 部 炭 块 ; 4 一 人 造 伸 腿 1 一 槽 沿 板 ; 2 一 SiC 板 ; 3 一 炭素 内 衬
16. 2. 6 ”化 学 腐 负 导 致 侧 部 破损
铝 电解 模 的 侧 部 结构 设计 需要 保证 电解 档 启 动 后 ， 在 保持 热平衡 的 基础 上 能 够 及 时 形成 本
帮 ， 并 且 在 正常 生产 过 程 中 ， 侧 部 内 衬 能 -一 ，
够 一 直 被 梢 帮 保 护 ， 避 免 寺 接 与 电解 质 和 oo[ -= | 、 -|
人 金属 铅 熔 体 接触 。 但 是 ， 在 电解 档 结 构 设 mo | 和
计 不 合理 或 非 正常 操作 情况 下 《比如 阳极 基 so[ -| 得
效应 时 间 过 长 ) ， 梢 帮 可 能 变 攻 甚 至 消失 ”sa 一 |
(如 图 16.37 所 示 ) ， 此 时 侧 部 炭素 内 衬 将 wo 40 8
与 电解 质 熔 体 和 金属 铝 液 接触 。 在 此 情况 Nm 20 汉
1
下 ,电解 质 熔 体 与 铝 液 界面 部 位 的 炭素 改 应 开始 | 忆 相生 度 | 这
内 衬 可 按 式 16-5 反应 生成 AlC,， 并 且 20 40 60 80 100 120
快速 溶解 到 电解 质 熔 体 中 , 由 此 引起 的 时 间 /min
侧 部 破损 不 断 发 展 ， 直 至 侧 部 档 壳 和 村 图 16-37 ”阳极 效应 发 生 后 的 模 温 、
底 炭 块 ， 从 而 导致 侧 部 钢 壳 发 红 甚至 漏 模 电 压 与 梢 帮 尺 十 变化

File: aluminum_industry_qa_benchmark/knowledge_qa_only/KQA_P8_textbook_qa/batches/full_textbook_ocr/ocr/B01/16_0bda0ed1/page-24.txt
2534. 第 二 篇 ” 馈 电 解 生 产 工 程 技术 一
模 ( 见 图 16-.38) ， 如 果 槽 帮 熔 化 问题 长 时 间 得 不 到 解决 ， 化 学 腐蚀 速度 足以 在 两 个 月 内 使 得 电
解 槽 侧 部 穿孔 漏 档 。 生 产 实践 证 明 ， 铝 电解 槽 侧 部 内 衬 寿命 与 电解 模 非 正常 作业 〈 产 生 额 外 热
量 ， 引 起 槽 温 升 高 ) 有 直接 关系 ， 比 如 效应 频 发 电解 槽 的 侧 部 内 衬 寿命 一 般 都 较 低 。

< ES

人 4 2 om se
四 本国 二 川 加 二
加 国 > 国

图 16-38 ”化 学 腐蚀 导致 侧 部 破损 过 程 示意 图
1 一 炭素 阳极 ; 2 一 上 部 著 盖 料 ; 3 一 槽 帮 ; 4 一 侧 部 党 块 ; 5 一 Al Cs 腐蚀 层 〈 放 大 后 );
6 一 电解 质 熔 体 ; 7 一 人 造 伸 腿 ; 8 一 铝 液 ; 9 一 阴极 迪 块 ;10 一 漏 槽 后 极 间 空 洞
16.3 ”延长 铝 电解 槽 寿命 的 途径

电解 槽 寿命 是 指 电解 槽 投入 使 用 并 运行 一 段 时 间 后 ， 表 现 出 16. 1 节 所 述 的 内 衬 破损 特征 ，
从 技术 角度 考虑 无 法 继续 运行 ， 或 从 经 济 角度 考虑 不 宜 继续 使 用 ， 需 要 停 模 或 大 修 ， 从 电解 模
启动 运行 至 停 模 大 修 的 天 数 ， 即 为 电解 槽 寿命 。 根 据 停 槽 的 性 质 可 将 电解 槽 寿命 分 为 物理 寿
命 、 经 济 寿命 和 技术 寿命 。 物 理 寿命 主要 是 指 由 于 内 衬 破损 的 原因 发 生 漏 炉 ， 而 被 迫 停 沸 ; 经
济 寿命 是 指 随 着 槽 龄 的 延长 主要 技术 经 济 指标 下 降 ， 由 于 电解 槽 继续 运行 经 济 上 不 合理 而 售
槽 ;技术 寿命 主要 是 指 由 于 病 槽 或 限 电 等 技术 故障 ， 而 非 正常 停 模 c51 。

在 现代 铝 电解 工业 中 ， 电 解 槽 大 修 费 用 可 占 原 铝 总 成 本 的 3% 以 上 。 因 此 ， 电 解 铝 厂 为 了
降低 原 铝 生产 成 本 ， 除 了 努力 提高 电流 效率 ， 降 低 原材料 消耗 ， 减 少 不 必 要 的 生产 费用 之 外 ，
就 是 要 尽 可 能 的 延长 电解 槽 奉命， 以 节省 电解 模 维 修 费用 。 特 别 是 ， 基 于 电解 槽 容量 越 大 ， 生
产 成 本 和 相对 基建 投资 也 越 低 的 考虑 ， 开 发 应 用 更 大 容量 的 大 型 天 焙 锅 电 解 槽 已 成 为 铝 电 解 工
业 的 重要 发 展 方向 。 但 是 随 着 电解 模 容 量 的 增 大 ， 内 衬 的 修建 费用 也 随 之 增加 。 大 型 电解 槽 降
低 成 本 的 前 提 是 能 够 达到 先进 的 技术 经 济 指标 ， 特 别 是 能 够 具有 较 长 的 槽 寿命 ， 否 则 不 但 达 不
到 降低 成 本 的 目的 ， 还 有 可 能 造成 更 大 的 经 济 损失 。 例 如 ， 一 台 160kA 电解 档 ， 仅 内 衬 材料 就
需 25 万 元 左右 ， 一 台 320kA 的 电解 梢 内 衬 材料 约 需 46 万 元 左右 。 加 上 修建 工时 及 辅助 材料 ，
就 分 别 需 40 万 元 (160kA 槽 ) 和 77 万 元 (320kA 槽 ) 左右 。 另 外 ， 电 解 槽 破损 后 ， 从 停 模 大
修 到 重新 启动 转 人 正常 生产 可 能 超过 30d; 在 此 期 间 ， 非 但 不 生产 原 铝 ， 而 且 还 要 耗费 重新 启
动 时 额外 所 需 的 物料 和 电力 6223 。 因 此 ， 延 长 电解 槽 寿命 是 铝 电解 科技 工作 者 面 对 的 重要 课
题 。

工业 实践 表明 ， 影 响 电 解 槽 寿命 的 因素 复杂 多 样 ， 其 中 有 “先天 性 ”的 ， 如 设计 的
缺陷 或 设计 不 够 完善 ; 有 属于 “后 天 性 ”的 ， 如 内 衬 建筑 材料 不 合 平 要求 ， 施 工 质量 不
够 完善 ， 焙 烧 、 启 动 及 转 人 正常 生产 期 间 的 操作 处 理 不 当 ， 技 术 不 够 先进 等 。 图 16-39 是
铝 电解 工作 者 从 内 衬 质量 、 电 解 工艺 及 设计 安装 3 个 方面 总 结 出 的 22 个 影响 电解 槽 寿命 的
因素 。 本 节 将 在 16. 2 节 介绍 铝 电 解 槽 破损 机 理 的 基础 上 ， 从 6 个 方面 分 析 探讨 延长 电解 槽 寿
命 的 主要 途径 。

File: aluminum_industry_qa_benchmark/knowledge_qa_only/KQA_P8_textbook_qa/batches/full_textbook_ocr/ocr/B01/16_0bda0ed1/page-25.txt
一 一 16 铝 电 解 槽 的 破损 与 维护 :255
化 学 组 成 -
成 分 与 结构 均匀 性
孔隙 度
内 村 质量 机 械 强度 和 弹性 变形
膨胀 性
抗 碱 金属 (Na) 科 入 引起 应 变 的 能 力
结构 随时 间 变 化 ( 石 墅 化 ) 的 稳定 住
抗 腐蚀 能 力
在 阴极 启动 和 运行 期 间 的 热 应 力
电解 质 成 分 和 热 稳定 性
人 电解 工艺 运行 温度
电流 分 布
沉淀
内 衬 的 精度
阴极 和 侧 部 的 温度 分 布
防空 气 氧化 的 侧 窗 密封
槽 帝 结 构 的 稳定 性
母线 和 槽 壳 对 内 衬 施加 的 力
ar
电 一 磁 补 偿
母线 设计
保温 材料 选择
图 16-39 ”影响 铝 电解 槽 寿命 的 主要 因素 2
16.3.1 多 物理 场 的 优化 设计
结构 设计 是 决定 电解 槽 寿命 的 基础 ， 在 设计 阶段 就 应 该 从 多 方面 人 手 ， 抓 住 影响 电解
槽 寿命 的 关键 因素 ， 使 电解 槽 各 部 分 均 处 于 稳定 匹配 状态 ， 才 能 使 电解 槽 高 效 长 寿 。 结
构 设 计 中 除 材料 选择 外 ， 最 重要 的 就 是 电解 槽 多 物理 场 ( 电 、 磁 、 热 、 流 、 力 ) 的 优化
设计 ， 具 体 有 :
(1) 电热 场 优化 设计 。 良 好 设计 的 热平衡 是 维护 电解 槽 在 正常 电解 温度 下 稳定 生产 和 实
现 电 解 槽 长 寿命 的 基本 前 提 。 电 解 槽 内 衬 热平衡 设计 的 基本 原则 ， 一 是 电解 质 族 固 等 温 线 应 在
阴极 谈 块 之 下 的 耐火 砖 层 内 ，800Y% 等 温 线 应 在 保温 砖 层 之 上 的 防 渗 层 内 ; 实 戚 表 明 ， 阴 极 淡
块 竖 直 方向 温度 梯度 超过 2.5%/em 时 〈 这 相当 于 炎 块 底部 温度 降低 到 800%C ) ， 很 容易 出 现 电
解 槽 早期 破损 。 二 是 在 侧 部 能 迅速 形成 一 定 厚 度 和 形状 的 凝固 电解 质保 护 层 ， 因 为 到 目前 为 目
还 未 见 能 够 抵抗 金属 铝 液 和 铝 电解 质 熔 体 共 同 腐蚀 的 侧 部 内 衬 材料 。
(2) 热 应 力 场 优 化 设计 。 电 解 槽 内 衬 应 力 设 计 的 基本 原则 是 应 使 内 衬 始终 处 于 适量 的 压

File: aluminum_industry_qa_benchmark/knowledge_qa_only/KQA_P8_textbook_qa/batches/full_textbook_ocr/ocr/B01/16_0bda0ed1/page-26.txt
.256. 第 二 篇 铝 电 解 生产 工程 技术 一
应 力 下 ， 以 防止 界面 (包括 填 颖 糊 一 炭 块 界 面 和 槽 壳 一 侧 块 界面 ) 和 垂直 裂纹 张 开 ， 同 时 又
不 会 压 裂 或 压 碎 谈 块 。 内 衬 应 力 设计 主要 包括 模 壳 强度 和 应 力 缓冲 区 的 设计 。 内 衬 的 应 力主 要
源 自 于 内 衬 的 热膨胀 和 钠 渗透 所 引起 的 脱 胀 ， 不 同 的 材料 的 脱 联 性 能 差别 很 大 。 因 此 ， 内 衬 的
应 力 设 计 与 电解 槽 热平衡 设计 和 所 采用 的 内 衬 材料 是 密切 相关 的 。

槽 壳 的 设计 必须 有 适当 的 强度 ， 而 且 加 固 位 置 适当 。 梢 壳 不 仅 是 整个 电解 槽 重量 的 承受
体 ， 也 是 电解 槽 内 应 力 的 缓冲 体 ， 刚 柔 适度 的 档 壳 ， 受 力 点 分 布 合理 的 支撑 钢 架 ， 可 以 有 效 地
缓冲 内 衬 膨胀 时 产生 的 强大 应 力 ， 消 除 或 减轻 电解 模 炉 底 隆 起 和 档 壳 向 外 膨胀 的 现象 。 有 是 前 ，
在 大 型 预 焙 槽 上 广泛 采用 的 “摇篮 式 ” 支 撑 结 构 ， 具 有 强度 好 ， 受 力 均 匀 ， 缓 冲 性 强 ， 材 料 节
省 等 优点 ， 可 以 有 效 地 控制 槽 壳 变 形 和 炉 底 隆 起 ， 消 除 槽 壳 破 损 与 括 裂 等 隐患 ， 对 延长 内 衬 与
构 壳 使 用 寿命 具有 和 良好 的 效果 。 电 解 槽 槽 壳 四 角 改 成 圆 亟 形状 ， 可 有 效 地 控制 角 部 裂 开 现象 。
适当 增强 槽 壳 强 度 ， 特 别 是 上 部 的 强度 ， 也 有 助 于 阻止 中 缝 裂 开 ， 对 延长 电解 槽 使 用 寿命 大 有
益处 号 。

在 底部 炭 块 与 槽 壳 间 设立 膨胀 应 力 缓冲 区 是 必要 的 。 用 填 颖 糊 的 实 的 边 部 大 缝 及 炭 块 间 缝
都 是 膨胀 应 力 缓冲 区 ， 也 可 用 可 压缩 的 耐火 材料 ， 于 靠近 模 壳 处 专门 设立 一 圈 膨 胀 应 力 缓冲 区
(俗称 伸缩 锋 ) 。 近 年 来 发 展 起 来 的 大 型 电解 槽 倾向 于 取消 侧 上 部 的 伸缩 缝 ， 即 将 侧 块 直接 粘
贴 在 槽 壳 上 。 现 代 中 间 点 式 下 料 电解 槽 要 求 边 部 散热 快 ， 故 边 部 设计 得 相当 菏 、 没 有 伸缩 缝 且
用 导热 好 的 碳化 硅 砖 取代 普通 侧 部 炭 块 。 在 这 种 情况 下 ， 为 减 小 脱 胀 应 力 ， 有 具 前 趋向 于 采用 热
脱 胀 系数 、 钠 膨胀 系数 和 弹性 模 量 都 小 的 高 石墨 化 程度 〈 或 石墨 质 含量 ) 的 炭 块 。 另 一 方面 ，
在 电解 槽 侧 下 部 优化 保温 设计 的 同时 ， 保 留 伸缩 颖 仍 是 必要 的 。 党 块 的 抗 弯 强 度 远 小 于 其 抗 压
强度 ， 因 此 应 尽量 避免 炭 块 受到 弯曲 应 力 的 作用 。 在 炭 块 端 部 的 上 半 部 施加 较 强 的 膨胀 限制 而
在 其 下 半 部 (阴极 钢 棒 周围 ) 施加 较 小 的 膨胀 限制 可 以 抑制 炭 块 向 上 拱 起 ， 从 而 减 小 痰 块 受
到 弯曲 应 力作 用 的 可 能 性 。 研 究 还 表明 ， 炭 块 端 部 下 半 部 是 裂纹 诱发 区 ， 应 力 雁 易 在 此 集中 ，
裂纹 大 多 从 这 里 产生 并 向 其 他 部 位 扩展 。 因 此 ， 减 小 此 处 的 应 力 还 可 减 小 裂纹 产生 的 可 能 性 。
为 此 一 般 有 三 种 做 法 ， 一 是 在 炭 块 端面 下 砌 筑 较 软 的 耐火 材料 ， 二 是 在 此 的 打 填 缝 糊 ， 三 是 将
炭 块 的 下 端 角 切 去 。 另 外 ， 应 允许 阴极 钢 棒 自由 彩 胀 和 滑动 ， 如 用 磅 生铁 浇铸 组 装 钢 棒 各
块 ， 应 在 浇铸 前 使 钢 棒 模 表面 尽量 光 请 ; 如 用 几 糊 的 固 阴极 钢 棒 ， 应 在 揭 固 前 使 钢 棒 表 面 尽量
光滑 。 阴 极 炭 块 之 外 的 钢 棒 部 分 可 在 侧 部 内 衬 施工 前 包 了 襄 一 层 牛皮 纸 或 油 秆 ” 。

(3) 磁 流 体 场 优化 设计 。 磁 场 设计 对 槽 寿命 的 影响 主要 是 通过 影响 电解 槽 能 量 平 衡 及 覃
内 熔 体 流动 特性 表现 出 来 的 。 磁 场 设计 首先 影响 铝 液 流 动 特性 ， 而 锅 液 的 流动 特性 又 影响 电解
槽 的 热平衡 状态 ， 从 而 对 槽 侧 部 炉 帮 熔化 和 便 部 破损 起 决定 性 作用 。 在 工业 生产 过 程 中 磁 流体
场 设 计 不 当 往往 表现 为 : 侧 部 冲刷 严重 ， 炉 帮 难 以 形成 ， 侧 部 经 常 需 要 辅助 加 工 ， 经 常 出 现 侧
部 早期 有 规律 破损 ; 铝 电解 槽 稳定 性 变 差 ， 槽 底 沉 淀 和 结 壳 问 题 增 多 ; 极 距 调整 困难 ， 低 极 距
容易 出 现 构 电 压 摆 动 ， 电 流 效 率 低 ， 电 解 质 高 度 难保 持 ; 高 极 下 容 易 出 现 模 况 过 热 ， 能 量 平 衡
难于 稳定 。 改 进 电解 槽 的 母线 设计 ， 降 低 电解 模 的 垂直 磁场 强度 ， 减 小 槽 内 铝 液 的 循环 和 流
速 ， 可 大 大 减少 铝 液 对 模 性 的 冲刷 ， 有 利于 电解 模 槽 膛 的 稳定 和 电解 工艺 技术 条 件 的 稳定 ， 从
而 起 到 延长 电解 槽 寿命 的 作用 ” 。

16.3.2 筑 炉 材料 的 合理 选择 与 匹配

主要 的 和 贷 炉 材料 包括 阴极 炭 块 、 执 固 糊 、 侧 部 炭 块 〈 或 SiC 板 ) 、 保 温 材料 和 耐火 材料 等 ，
通过 长 期 生产 实践 和 试验 研究 ， 目 前 形成 的 筑 炉 材料 选用 基本 原则 如 下 :

(1) 采用 机 械 强度 与 孔 阶 度 适中 ， 热 膨胀 率 较 低 ， 抗 钠 侵蚀 能 力 强 的 阴极 炭 块 ， 能 够 非常

File: aluminum_industry_qa_benchmark/knowledge_qa_only/KQA_P8_textbook_qa/batches/full_textbook_ocr/ocr/B01/16_0bda0ed1/page-27.txt
一 一 16 急电 解 槽 的 破损 与 维护 257，
有 效 地 提高 内 衬 使 用 寿命 。 目 前 能 够 较 好 地 满足 上 述 质量 要 求 的 阴极 炭 块 主要 有 半 石 黑 质 、 半
石墨 化 类 块 和 石墨 化 炭 块 。 近 年 来 我 国 采用 质量 较 好 的 半 石 墨 质 炭 块 代 蔡 传 统 的 无 烟煤 普通 炭
块 ， 已 收 到 了 良好 的 效果 0 。

(2) 使 用 原料 质量 好 ， 配 方 合理 ， 务 结 能 力 强 的 炭 的 固 夭 ， 可 以 有 效 地 抵抗 钠 及 电解 质 对
扎 固 火 颖 的 侵 僻 ， 使 电解 档 这 一 有 最短 弱 环节 满足 使 用 要 求 。

(3) 应 用 TiB, 阴 极 涂 层 技术 〈 比 如， 中 南大 学 开发 的 常温 固化 TiB, 阴 极 涂 层 技术 ) ， 可 在
阴极 内 衬 、 尤 其 是 普通 阴极 类 块 〈 电 炮 无 烟煤 炭 块 或 部 分 石墨 质 炭 块 ) 表面 涂 覆 TiB, 涂 层 ，
固化 、 炭 化 形成 TiB, 涂 层 阴 极 ， 有 利于 延长 电解 槽 寿命。 首先 ， 阴 极 内 衬 表 面 涂 覆 TiB, 涂 层
后 ， 改 善 了 炭素 阴极 表面 与 金属 铝 液 问 的 润 湿性 ， 电 解 生产 时 ， 阴 极 表面 能 够 紧 紧 地 “ 抓 住 ”
钼 液 ， 形 成 金属 钻 液 保护 层 ， 阻 上 或 减缓 销 的 渗透 ， 保 证 了 启动 初期 阴极 内 衬 的 完整 、 完 好 ，
从 而 达到 提高 电解 槽 寿命 的 目的 。 同 时 ，TiB: 涂 层 还 能 改善 电解 梢 的 工作 状态 ， 提 高 电流 效
率 ， 降 低能 耗 。 另 外 筑 炉 时 ， 阴 极 炭 块 经 过 高 温 焙 烧 ， 电 阻 率 较 小 ; 的 固 蝴 未 经 过 人 焙烧， 电阻
率 较 大 ， 低 温 时 ， 两 者 的 电阻 率 相差 数 十 倍 〈 甚 至 更 大 ) ， 采 用 焦 粒 焙烧 时 ， 极 易 电 流 分 布 不
均 ， 从 而 引起 局 部 雪 应 力 ， 导 致 阴极 内 衬 破损 。TiB, 涂 层 为 均匀 混合 物 ， 导 电 性 一 致 ， 在 阴极
内 衬 表面 涂 获 TiB, 涂 层 ， 可 以 缓解 上 述 问题 ， 减 少 阴极 内 衬 早期 破损 的 可 能 性 5” 。

(4) 提高 全 部 炭 块 中 石墨 质 含量 (如 半 石 墨 块 ) ， 不 但 可 以 提高 其 抵抗 钠 和 电解 质 侵 侯 能
力 ， 同 时 也 提高 了 炭 块 的 耐 冲击 性 能 ， 加 强 了 对 边 部 加 工 振动 破坏 的 抵御 力 ， 提 高 了 炭 块 的 至
密度 ， 碱 少 了 热膨胀 率 差 异 ， 可 以 消除 边 部 炭 块 上 、 下 受热 不 均 所 引起 的 中 间 疡 裂 现象 ， 还 提
高 了 抗 氧化 能 力 吕 。

(5) 采用 SbN, 秋 结 SiC 砖 代 蔡 侧 部 炭 块 ， 不 但 材料 本 身 具备 良好 的 抗 烙 体 侵蚀 性 、 抗 所
化 性 和 抗 磨损 住 ， 而 且 该 材料 具有 良好 导热 性 能 ， 有 利于 槽 帮 的 形成 与 保持 ， 极 大 地 减少 了 电
解 模 侧 部 破损 的 风险 5 。

(6) 炭 块 下 部 采用 优质 耐火 苇 和 保温 砖 砌 筑 ， 可 以 很 好 地 抵 衍 铝 液 和 电解 质 的 腐蚀 ， 并 起
到 很 好 的 保温 作用 。

(7) 采用 可 耐火 是 防 滩 的 干 式 防 渗 料 取代 电解 槽 内 衬 中 的 耐火 苇 及 氧化 铝 层 。 干 式 防 渗
料 是 由 不 同 粒 径 、 不 同 种 类 的 耐火 材料 混合 而 成 能 与 通过 阴极 炭 块 渗透 下 来 的 电解 质 反应 生
成 一 层 致密 的 到 璃 体 状 震 石 层 (5 ~ 15mm) ， 从 而 阻止 液体 电解 质 及 其 莱 气 的 继续 渗透 ， 确 保
保温 层 不 被 破坏 ， 可 以 起 到 耐火 、 防 渗 、 抗 电解 质 腐蚀 ， 保 持 电 解 档 热 平衡 ， 保 护 下 面 保温 层
面 免 受 电 解 质 侵 亿 的 作用 ， 从 而 延长 电解 档 使 用 寿命 。 另 外 ， 干 式 防 渗 料 导热 系数 低 ， 具 有 较
好 的 保温 效果 ;同时 由 于 防 渗 层 是 由 散 料 的 打 而 成 ， 可 以 吸收 一 部 分 类 块 的 脱 胀 ， 有 效 减缓 模
底 隆 起 P 。

(8) 各 种 材料 在 满足 各 自 功能 要 求 的 基础 上 ， 相 互 之 间 的 合理 搭配 非常 重要 。 不 能 仅 志 求
某 种 或 部 分 材料 的 良好 性 能 ， 而 忽视 了 对 其 他 材料 的 性 能 要 求 ， 而 是 要 从 整体 性 能 上 考虑 材料
选用 的 合理 性 ， 这 样 既 达到 了 电解 梢 长 寿 的 目的 ， 又 节省 了 材料 费用 。 其 中 ， 最 主要 的 是 各 种
筑 炉 材料 热 及 胀 〈 收 缩 ) 性 的 匹配 。 比 如 ， 炭 烤 的 体 在 高 温 下 加 热 时 呈 收 缩 状态 ， 而 其 他 材料
均 旦 膨胀 状态 ， 这 种 收缩 和 脱 胀 在 刚性 槽 壳 包围 下 必须 相互 匹配 ， 否 则 一 旦 出 现 不 匹配 状态 ，
则 不 可 避免 地 在 这 些 材料 构成 的 内 衬 中 产生 缝 辽 或 裂纹 。 这 些 颖 阶 或 裂纹 在 长 时 间 高 温 作用
下 ， 有 时 其 至 是 在 高 温 电解 质 直接 作用 下 短 时 间 内 即 产生 破损 习 。

16. 3. 3 ”内 衬砌 锁 质 量 的 保证 与 提高
阴极 内 衬 确 筑 质量 不 好 ， 往 往 会 引起 早期 破损 而 停 模 。 因 此 ， 电 解 模 的 砌 贷 必 须 严格 按 各

File: aluminum_industry_qa_benchmark/knowledge_qa_only/KQA_P8_textbook_qa/batches/full_textbook_ocr/ocr/B01/16_0bda0ed1/page-28.txt
.258， 第 二 篇 铝 电解 生产 工程 技术 一 人
工序 的 施工 规模 和 质量 标准 进行 ， 注 意 以 下 问题

(1) 从 槽 底 钢板 砌 筑 内 衬 时 ， 首 先 应 校 平底 部 槽 壳 ， 使 耐火 材料 铺设 平整 。

(2) 保温 砖 、 耐 火 砖 铺设 时 必须 结构 严密 ， 尤 其 需要 铺设 炭 块 的 部 位 ， 不 能 有 站 凸 不 平 。

(3) 阴极 钢 棒 窗 口 要 封闭 严密 ， 避 免 空 气 漏 入 氧化 炭 块 。

(4) 阴极 炭 块 组 装 时 ， 采 用 石墨 质 炭 糊 扎 固 阴极 钢 棒 ， 谈 糊 焙 伐 后 产生 一 定 的 收缩 ， 可 以
补偿 阴极 钢 棒 的 热膨胀 ， 从 而 避免 炭 块 产生 裂纹 。 扎 国 时 钢 棒 、 炭 块 、 炭 糊 都 应 按 要 求 预 热 到
一 定 温度 ， 以 保证 扎 国 紧 密 ， 黏 结 力 强 ， 茂 小 钢 一 火 接 触电 阻 ， 减 小 孔隙 ， 以 减少 在 此 渗 和 人 沉
积 电解 质 和 铝 的 可 能 性 。

(5) 安装 阴极 炭 块 时 ， 炭 块 摆 放 必须 整齐 ， 缝 隙 均匀 。

(6) 炭 糊 扎 固 前 ， 必 须 清扫 干净 颖 孙 ， 严 禁 残 留 杂 物 和 粉尘 。 所 有 扎 固 缝 都 必须 充分 预
热 ， 扎 固 时 保证 迪 糊 具有 一 定 温度 ; 的 类 工艺 中 最 关键 的 是 的 固 工人 (俗称 抽 固 机 手 、 扎 固
工 ) 的 的 固 手 法 ， 扎 固 压力 必须 在 6 x 10 Pa 之 上 ， 扎 国 中 必须 按 要 求 一 层 一 层 地 扎 ， 每 层 添
料 均匀 ， 扎 具 移动 均匀 ， 扎 固 紧密 ， 不 能 留任 何 死角 或 扎 因 不 到 位 的 地 方 ; 扎 好 后 ， 人 造 伸 腿
表面 必须 光滑 平整。

(7) 砌 筑 侧 部 炭 块 或 SiC 砖 时 要 求 砖 锋 充分 磨合 ， 背 颖 也 不 需要 充填 物料 ， 因 焙烧 时 内 衬
膨胀 可 以 将 背 锋 挤 实 ， 充 填 物 料 反而 影响 其 传 热 。

(8) 电解 槽 砌 筑 好 后 ， 应 及 早起 用 ， 放 置 时 间 过 长 ， 内 衬 吸 人 大 量 水 分 ， 破 坏 材 质 结构 ,
启动 后 会 加 速 破损 。

(9) 暂时 不 用 的 电解 槽 必须 妥善 保护 ， 不 要 在 槽 内 堆放 杂 物 ， 以 防 砸 坏 阴 极 表面 ; 严禁 将
炽热 残 极 和 液体 电解 质 等 放 和 人 槽 内 ， 否 则 会 严重 损伤 阴极 表面 ， 给 启动 后 破损 造成 隐患。

16. 3.4 焙烧 工艺 的 确定 与 完善

焙烧 电解 术 的 目的 是 使 电解 槽 内 衬 温 度 达到 适当 的 启动 温度 ， 并 使 阴极 内 衬 〈 特 别 是 庆 糊
执 体 部 分 与 阴极 炭 块 结合 部 位 ) 烧 成 一 个 整体 ， 使 各 部 位 温度 均匀 升 高 ， 基 本 接近 正常 生产 条
件 。 从 理论 上 讲 ， 电 解 槽 内 衬 升 温 速度 越 慢 越 好 ， 可 以 使 内 衬 中 挥发 分 、 水 分 等 均匀 排出 而 不
至 于 给 内 衬 留 下 损伤 。 但 电解 槽 焙烧 又 有 一 个 经 济 性 问题 ， 时 间 无 限 延长 则 焙烧 费用 过 高 ， 显
得 不 经 济 。

焙烧 工艺 包括 焙烧 方法 的 选择 和 具体 的 焙烧 工艺 制度 的 完善 。 铝 电解 槽 的 焙烧 方法 主要 有
三 种 ， 分 别 为 银 液 焙烧 法 、 焦 粒 〈 或 石墨 ) 焙烧 法 和 燃气 焙烧 法 。 其 中 ， 焦 粒 焙 烧 法 是 当前 最
常用 的 焙烧 方法 ， 燃 气 焙 烧 法 是 目前 最 被 看 好 的 焙烧 方法 。

采用 焦 粒 焙烧 法 时 ， 周 边 糊 通常 要 在 灌 电解 质 启动 电解 槽 后 才 被 烧结 。 填 缝 奈 的 塑性 和 烧
结 时 的 收缩 可 以 缓和 相当 大 一 部 分 的 膨胀 应 力 。 因 此 在 相同 条 件 下 ， 内 衬 中 所 形成 的 压 应 力 比
采用 燃气 焙烧 法 时 要 小 。 还 有 一 点 需要 指出 的 是 ， 焦 粒 焙烧 的 时 间 需 要 控制 在 合理 的 范围 之
内 。 过 快 和 过 慢 都 对 填 缝 糊 的 性 能 有 不 良 影 响 。 过 快 (小 于 40h) 会 使 糊 的 裂纹 增多 ， 强 度 下
降 ; 过 慢 会 使 边 部 周边 锋 里 的 糊 体 处 在 200 ~ 450% 〈 焦 床 焙烧 终了 时 边锋 糊 的 温度 一 般 不 会
超过 450Y ) 的 时 间 过 长 ， 蒸 馏 掉 大 量 池 青 组 分 ， 使 沥青 的 黏 结 性 能 下 降 ， 同 样 也 会 使 类 的 孔
隙 度 增 大 、 强 度 下 降 。 强 度 过 低 的 执 体 很 容易 受到 电解 质 和 铝 液 的 渗透 ， 也 容易 在 铝 滚 的 冲刷
下 层 离 起 来 ， 从 而 对 电解 槽 寿命 产生 不 利 影响 ， 甚 至 导致 早期 破损 。

采用 燃气 焙烧 法 时 ， 周 边 填 颖 糊 在 焙烧 阶段 已 被 烧结 。 灌 电解 质 和 启动 电解 槽 所 产生 的 大
量 热量 和 膨胀 应 力 可 以 通过 侧 部 传 给 档 壳 。 如 果 模 壳 的 强度 足够 大 ， 将 有 可 能 在 炭 块 内 衬 内 形
成 足够 大 的 压 应 力 。 由 于 采用 燃气 焙烧 法 时 焙烧 后 填 缝 糊 的 强度 通常 比 采 用 其 他 焙烧 方法 时 要

File: aluminum_industry_qa_benchmark/knowledge_qa_only/KQA_P8_textbook_qa/batches/full_textbook_ocr/ocr/B01/16_0bda0ed1/page-29.txt
-一 16 馈 电 解 槽 的 破损 与 维护 “259，
大 ， 并 有 可 能 超过 阴极 炭 块 的 强度 。 当 遇 到 大 的 应 力 时 ， 炭 块 有 可 能 断裂 而 造成 电解 槽 破损 。
因此 ， 采 用 燃气 法 和 抗 热 震 性 较 差 的 低档 阴极 炭 块 时 ， 应 适当 调整 填 钾 糊 的 配方 ， 以 减 小 其 焙
烧 后 的 强度 。

16. 3.5 ”启动 方法 的 合理 选择

启动 过 程 和 启动 后 期 管理 均 对 槽 寿命 产生 重要 影响 ， 主 要 表现 在 启动 温度 和 时 间 两 个 方
面 。 启 动 方法 分 为 效应 启动 和 无 效应 启动 两 类 ， 效 应 启动 又 分 为 湿 法 效应 启动 和 干 法 效应 启动
两 种 ， 无 效应 启动 只 有 采用 湿 法 ， 不 同 的 启动 方法 对 电解 槽 寿命 的 影响 程度 不 一 样 。

效应 启动 中 ,不 管 是 干 法 还 是 湿 法 效应 启动 ， 均 对 电解 槽 内 衬 有 不 利 影响 。 因 为 效应 时 产
生 大 量 热 ， 使 电解 质 温度 急剧 升 高 ， 对 电解 槽 内 衬 的 热 冲击 较 大 。 内 衬 材料 在 高 温 冲 击 下 ， 在
炭素 糊 料 收缩 的 同时 ， 谈 块 、 保 温 材料 、 耐 火 材 料 和 钢材 等 膨胀 ， 势 必 在 内 衬 中 产生 相对 位
移 ， 从 而 产生 裂纹 和 缝隙 。 此 时 一 旦 有 铝 存 在 则 会 侵入 到 裂纹 和 颖 隙 中 ， 给 随后 生产 带 来 隐
患 。 另 外 在 高 温 作 用 下 ， 液 体 电解 质 也 可 渗透 进入 到 炭素 材料 晶 格 中 ， 破 坏 炭 素 蝇 格 的 完整
性 。 因 此 ， 启 动 时 应 尽量 控制 好 启动 温度 和 时 间 。

无 效应 启动 是 采用 向 槽 内 注入 适量 的 液体 电解 质 ， 适 当 提 高 阴极， 控制 槽 电压 不 超过 8YV，
使 电解 质 缓 慢 熔 化 ， 达 到 启动 电解 槽 之 目的 。 这 种 方法 目前 普遍 采用 ， 启 动 过 程 时 间 较 长 ， 其
好 处 是 电解 质 熔化 均匀 ， 升 温 速 度 均匀 ， 对 槽 内 衬 无 强烈 的 热 冲击 。 内 衬 材料 的 相对 运动 不 那
么 剧烈 ， 因 此 有 利于 延长 槽 寿命 。

16.3.6 生产 工艺 的 有 效 管 理

如 果 说 结构 设计 、 筑 炉 材 料 与 筑 炉 工艺 只 影响 电解 槽 寿命 的 初中 期 ， 那 么 生产 工艺 几乎 影
响 电解 槽 的 一 生 。 电 解 模 的 生产 工艺 包括 : 槽 电压 、 摩 尔 比 、 电 解 质 高 度 、 铝 液 高 度 、 阳 极 效
应 系数 、 槽 底 电 压 降 、 换 极 制度 、 出 铝 制 度 、 电 流 强度 、 阳 极 电 流 密度 、 氧 化 铝 浓度 、 电 解 质
中 氛 化 钙 、 氟 化 镁 等 的 浓度 、 加 料 制度 等 。 上 述 各 项 技术 条 件 是 一 个 互相 紧密 联系 的 耦合 体
系 ， 对 槽 寿命 构成 了 综合 影响 ， 如 果 单 纯 地 研究 个 别 参数 对 槽 寿命 的 影响 将 非常 困难 ， 也 毫 无
意义 ， 为 有 效 延 长 电解 槽 寿命 ， 应 注意 从 以 下 几 方面 加 强 电解 生产 工艺 的 管理 … 。

(1) 加 强 非 正常 期 管理 。 电 解 槽 启动 后 到 炉膛 形成 的 非 正常 期 ， 重 在 形成 坚实 、 规 整 的 模
膛 内 型 。 槽 膛 形成 的 好 坏 ， 既 关系 到 电解 槽 运行 能 否 顺利 走向 正常 ， 也 关系 到 电解 槽 的 使 用 寿
命 。

首先 ， 大 型 铝 电解 槽 虽然 经 过 3 ~ 6d 的 焙烧 ， 槽 内 温度 达到 900 气 以上， 但 内 部 温度 仍 未
达到 平衡 ， 启 动 之 后 在 相当 一 段 时间 内 还 需 大 量 吸收 热量 ， 因 此 ， 启 动 初期 ， 槽 温 不 能 降低 过
快 ， 以 免 影 响 内 衬 温度 均衡 或 出 现 冷 槽 。 但 是 在 此 期 间 也 要 防止 出 现 热 行程 或 槽 温 居 高 不 下 ，
必须 按 要 求 保 持 好 其 他 各 项 技术 条 件 。

另外 ， 为 了 防止 钠 的 大 量 析出 ， 从 启动 开始 电解 质 中 就 应 有 足够 的 氟 化 钙 或 所 化 镁 浓度 ，
因 Ca 、Mg “离子 可 以 在 阴极 表面 形成 电化 学 屏障 ， 一 定 程度 上 减缓 钠 的 析出 ， 减 轻 非 正常
期 内 高 摩尔 比 电解 质 对 阴极 内 衬 带 来 的 不 良 影响 ， 同 时 氛 化 钙 和 氟 化 铁 有 加 速 YAl 0: 朝
a-AL0; 转 化 的 功能 ， 使 炉 胜 形成 得 更 加 坚固 。

(2) 保证 电解 槽 长 期 稳定 运行 。 生 产 实 践 证 明 ， 各 种 病 槽 都 不 同 程度 地 破损 阴极 内 衬 ， 因
此 ， 保 证 电解 槽 长 期 稳定 运行 ， 可 以 有 效 地 延长 电解 槽 内 衬 使 用 寿命 。 生 产 中 首先 应 从 电解 模
的 能 量 平衡 、 电 解 槽 的 磁场 分 布 、 电 解 槽 的 生产 工艺 制度 、 电 解 用 的 阳极 质量 、 自 动 化 控制 技
术 等 方面 ， 保 证 各 项 技术 条 件 控制 在 合理 的 范围 内 ， 保 持 稳定 的 热平衡 和 槽 膛 内 型 ， 提 高 各 项
