Repository: Q-shui/GraphRAG

# KQA-P8 教材知识问答

本目录是独立的教材来源候选集工程。首个OCR批次处理《现代铝电解》第29章印刷页457–464，形成16条新候选题；其中3条完成页面视觉复核，13条仍待逐页复核。

依据：教材PDF、页面图像和OCR文本（代码事实）。`TEXTBOOK_VERIFIED`只表示已完成本轮教材页面核对，不代表外部文献或专家批准。

运行：`python scripts/build_p8.py`，再运行 `python scripts/validate_p8.py`。

File: aluminum_industry_qa_benchmark/knowledge_qa_only/KQA_P8_textbook_qa/batches/full_textbook_ocr/ocr/B01/20_8be4a5c2/page-18.txt
一 20 铝 电 解 槽 的 物理 场 .335 .
位 表示 电位 处 于 同一 等 级 。 图 20-6 中 的 数字 表明 ， 阳 极 组 的 总 电压 降 为 0.30291V。 图 20-7 中
的 数字 表明 ， 阴 极 炭 块 组 中 的 总 电压 降 为 0. 293098V。

m 四 0 033657 1 一 0.293098

是 ! 四

时 | 区 四 局 志和 伐 人

图 20-6 ”阳极 等 电位 图 图 20-7 ”阴极 等 电位 图

20.5 磁场
20. 5.1 磁场 对 电解 过 程 的 影响

前 面 已 指出 ， 电 解 槽 中 的 磁场 是 由 通过 导体 的 电流 (电场 ) 而 产生 的 。 磁 场 和 电流 相互
作用 ， 在 熔 体 介质 中 产生 一 种 电磁 力 ， 称 为 拉 普 拉 斯 力 。 拉 普 拉 斯 力 可 引起 电解 质 和 铝 液 的 运
动 ， 同 时 使 两 者 间 的 界面 发 生 形变 (形成 流 场 ) 。 因 此 ， 磁 场 对 电解 过 程 的 影响 是 通过 对 电解
质 和 铝 液 流动 〈( 流 场 ) 的 影响 ， 对 两 者 界面 的 形变 和 波动 而 起 作用 的 ， 具 体 体现 它 影响 到 极
距 〈 梢 电压 ) 的 稳定 性 ， 从 而 影响 到 电解 槽 运行 的 稳定 性 和 电流 效率 。
20. $.2 ”磁场 设计 的 目标 以 及 磁场 补偿 技术

如 何 实现 电解 质 与 铝 液 的 界面 尽 可 能 平坦 ， 铝 液 流速 限制 在 一 定数 值 内 ， 当 槽 电阻 变化 时
不 引起 较 大 的 金属 运动 ， 这 些 就 是 铝 电解 槽 磁场 设计 所 要 达到 的 目标 。

通过 调整 电解 槽 的 导电 母线 系统 〈 槽 上 及 周边 母线 ) 的 配置 (改变 电场 ) ， 可 改变 母线 系
统 在 电解 槽 中 产生 的 磁场 ， 从 而 改变 磁场 对 馈 液 流速 和 波动 的 影响 (改变 流 场 ) 。 这 种 以 减 小
铝 液 流速 和 流动 为 目标 ， 设 计 最 佳 的 母线 配置 来 实现 最 佳 的 磁场 分 布 的 技术 称 为 磁场 补偿 〈 又
称 磁场 平衡 ) 技术 。

显然 ， 磁 场 补偿 技术 涉及 到 电场 、 磁 场 和 流 场 的 优化 设计 。 补 偿 的 对 象 是 磁场 ， 补 偿 的 手
段 是 改变 电场 ， 而 补偿 的 目的 是 优化 流 场 。

电解 槽 有 横向 排列 和 纵向 排列 两 种 基本 方式 。 纵 向 排列 的 主要 问题 是 所 有 电流 都 经 槽 两 侧
的 阴极 母线 输送 ， 电 解 槽 的 磁场 强度 在 靠近 出 电 端 处 特别 高 。 另 外 ， 由 于 立柱 母线 集中 一 端 输
人 人， 造成 在 电解 槽 出 电 端 处 产生 一 个 很 强 的 水 平 磁场 ， 造 成 电解 槽 水 平 电流 不 平衡 。 两 列 电 解
槽 相距 较 近 ， 会 产生 有 害 的 垂直 磁场 瑟 加 。 因 此 ，150kA 以 上 的 电解 槽 都 采用 横向 排列 方式 。

大 型 槽 采用 横向 排列 一 方面 是 为 了 降低 投资 ， 同 时 另 一 方面 是 为 了 使 阴极 母线 产生 的 磁场
减弱 。 此 外 横向 排列 比较 容易 调整 母线 的 配置 布局 ， 即 容易 补偿 不 利 的 磁场 ， 使 磁场 分 布 尽 可
能 合理 。 横 向 排列 的 一 个 缺点 是 必须 采用 多 功能 天 车 〈 联 合 机 组 ) 完成 加 工 和 其 他 操作 。 另

File: aluminum_industry_qa_benchmark/knowledge_qa_only/KQA_P8_textbook_qa/batches/full_textbook_ocr/ocr/B01/20_8be4a5c2/page-19.txt
.336 ， 第 二 简 “ 馈 电解 生产 工程 技术 “一 一 一 一
外 ， 两 个 厂房 才能 容纳 一 个 系列 ， 建 筑 面积 利用 率 相 对 较 低 。

在 下 面 将 要 讨论 的 熔 体 流动 场 中 ， 将 会 看 到 不 同 的 母线 配置 形式 对 铝 液 的 流动 和 铝 液 面 形
状 有 重大 的 影响 ， 从 中 可 以 看 出 通过 改变 母线 配置 来 进行 磁场 补偿 的 重要 性 。
20. 5.3 磁场 的 计算 机 仿真 解析

采用 计算 机 仿真 技术 可 对 电解 槽 内 的 磁场 分 布 进行 计算 ， 并 绘制 出 分 布 图 。

中 南大 学 曾 先后 针对 三 种 模型 : 82k 预 焙 槽 〈 湖 北 华 盛 锅 业 公司 ) ，154kA 预 焙 槽 〈 郑 州
龙 祥 钻 业 公司 ) ，200kA 预 焙 槽 〈 河 南 神火 铝 业 公司 ) ， 进 行 了 磁场 仿真 解析 和 实测 !9 。 这 三 种
槽 型 的 母线 配置 方式 如 图 20-8 所 示 。 其 中 ，82kA 槽 的 排列 方式 为 纵 排 三 点 进 电 ， 即 两 端 进 电
方式 ,一 端 采 用 两 点 进 电 ， 而 另 一 端的 进 电 母线 主要 用 于 对 磁场 起 补偿 作用 ， 如 图 20-8a 所
示 ; 154kA 槽 的 排列 方式 为 横 排 两 端 进 电 方式 ， 如 图 20-8b 所 示 ; 200kA 槽 的 排列 方式 为 横 排
大 面 四 点 进 电 方式 ， 如 图 20-8e 所 示 。

和 倍 BI 侧 BI 侧
B 侧 A 便 A 便
8& b C
. 图 208 三 种 模型 铝 电 解 梢 的 母线 配置 示意 图
a 一 82kA; b 一 154kA ;ic 一 200KA

图 20.9 ~ 图 20-17 给 出 了 这 三 种 槽 的 铝 液 层 内 的 垂直 磁场 分 布 仿真 解析 结果 。 图 中 用 不 同
的 色彩 来 区 分 不 同 部 位 的 垂直 磁场 的 大 小 ， 图 中 方位 标注 为 ，A 侧 和 了 侧 分 别 代表 进 电 和 出 电
侧 ，TE 和 DE 分 别 代表 出 铝 端 和 烟 道 端 。

me 100 了
ER NI
-二 直下 国 o 会

人 上 和 丰 法 “二 二 区 >

Ta 4 竹 2

人 上 0 0 后 2 AS 划

”5 本 sz2F 寺 -no
” -HL 0 -40 -4 和、 一 > ->

_i0H- 旦 上 和 全 一 一 CT -ao -6 外 一 -3

0 一 < 一 人 >T 0 个 和- 一: -30

和 四 -2BBS 5 ln

0.9 1 入 100 他 翅 “90 头 一 S0
4
图 20.9 8&2kA 铝 电解 本 内 磁感应 强度 及 分 布 图 图 20-10 8&2kA 馈 电 解 槽 内 磁感应 强度 B 分 布 图

由 图 209 ~ 图 20-17 可 以 看 出 ， 对 于 不 同 的 模型， 其 磁场 分 布 也 不 相同 。 归 纳 起 来 ， 有 以
下 特点 :

(1) 磁感应 强度 分 量 有 .: 均 沿 短 轴 呈 对 称 分 布 。 且 对 于 82kA 槽 ，B 还 沿 长 轴 呈 反对 称 分
布 ， 其 极 值 出 现在 大 面 靠近 槽 壳 处 ; 对 于 154kA 槽 ，A 侧 的 8. 大 于 B 侧 ， 最 大 值 出 现在 A 侧
两 端午 近 槽 壳 处 ; 对 于 200kA 槽 ， 有 .还 沿 长 轴 呈 反对 称 分 布 ， 沿 长 轴 方 向 呈现 出 高 低 起 伏 的 波
浪 形 ， 两 端 波峰 的 幅 值 略 高 于 中 间 的 波峰 ， 极 值 出 现在 大 面 靠近 槽 壳 处 。

File: aluminum_industry_qa_benchmark/knowledge_qa_only/KQA_P8_textbook_qa/batches/full_textbook_ocr/ocr/B01/20_8be4a5c2/page-20.txt
-20 铀 电解 模 的 物理 场 .337。
55 1 于 四 20
王 20 忆 央 人 o
2 和 : [ Y “ms
30 EE 王 二 10 GZ” 人 电 60
2 三 一 ee SS 5 150 2 并
台 10[ 一 上 LS 0 Is 让，
ES 3 5
-10[- 酉 和 站 、 0
-20F 玫  ，，， - 2 0 | 10 6 ，
-30< 一 A 侧 -< 网 > 和 1 | 45 1 上 AAA B 币 -20
0 isEo>。 3 -20 = 扫 3 好 -40
2 5 出 -= 1 5 授 一 一 60
6 2 了 6
图 20-11 82kA 铝 电 解 槽 内 磁感应 图 20-12 154kA 铝 电解 槽 内 磁感应
强度 刀 . 分 布 图 强度 咏 . 分 布 图
一 小 ] 150
22 过 NSS 四 io CD 40
200 二 “一 人 30
150 一 ， 本 开 人 |20
sx wkK 十 一 本 | ln
|
三 一 2 于 A 侧 -io -3 人 6 ，-
一 150) 6 =50 -30
2 作 末 < 区 3
-DT 40 -2
图 20-13 154kA 铝 电解 槽 内 磁感应 图 20-14 154kA 铝 电 解 槽 内 磁感应
强度 束 , 分 布 图 强度 已 分布 图
下 国 辣
ANNE 明 国 %
-ANN 二 ，
Sa 和 0， 人 -2
咎 了 多 -人 & -40 站 呈 7 8 ，
-150kA 侧 ，，” -60 时 侧 6 -40
TEA Xi 100 的 > xs
> -60
为 ” 放 .2 6
图 20-15 200kA 铅 电解 槽 内 磁感应 图 20-16 ”200kA 铝 电解 槽 内 磁感应
强度 品 .分布 图 强度 已 分 布 图
(2) 磁感应 强度 分 量 忆 : 均 沿 短 轴 呈 反对 称 分 布 。 且 对 于 82kA 槽 ， 马 还 沿 长 轴 呈 对 称 分
布 ， 极 值 出 现在 电解 槽 的 四 个 角 部 ; 对 于 154kA 槽 ， 如 的 极 值 出 现在 A 侧 的 两 个 角 部 ;对 于
200kA 槽 ， 忆 的 分 布 与 妃 相 似 ， 沿 长 轴 方 向 呈现 出 高 低 起 伏 的 波浪 形 ， 两 端 波峰 的 幅 值 略 高 于
中 间 的 波峰 ， 极 值 出 现在 电解 槽 B 侧 的 两 个 角 部 。
(3) 磁感应 强度 分 量 媚 〈 垂 直 磁场 ) : 均 沿 长 轴 和 短 轴 呈 反对 称 分 布 。 对 于 82kA 槽 与
154kA 槽 ， 如 的 极 值 均 出 现在 电解 槽 的 四 个 角 部 ; 对 于 200kA 村 ， 如 的 极 值 出 现在 工 ~ 工 斜 立
母线 和 正 ~ 到 斜 立 母线 之 间 。

File: aluminum_industry_qa_benchmark/knowledge_qa_only/KQA_P8_textbook_qa/batches/full_textbook_ocr/ocr/B01/20_8be4a5c2/page-21.txt
338 第 二 篇 铝 电解 生产 工程 技术 一 一
Ti
[二 十 5
2 TS
加 的 | 二 。， . 滞 | | 0
S 人 二 二 相国 党
机 | wa 2 1 ” 辆
20| 关 - 一 -A 侧 一 一 5 侧 - 一 一 ) ”国有
2 2 几
人 人
图 20-17 200kA 铝 电解 槽 内 磁感应 强度 有 分 布 图
20.6 烷 体 流动 场
20. 6. 1 熔 体 的 运动 对 电解 过 程 的 影响
溶 体 的 流动 为 氧化 钻 加 入 电解 质 中 后 迅速 分 散 和 溶解 创造 了 条 件 。 但 流速 的 增 大 又 促使 人
的 二 次 反应 增加 ， 降 低 电流 效率 。
几 电 解 槽 的 稳定 性 和 电流 效率 影响 最 大 的 流动 形式 是 铝 液 面 的 上 下 波动 。 波 动 过 大 时 ， 可
造成 阴阳 极 短路 ， 甚 至 造成 滚 铝 等 恶性 事故 。
20. 6.2 银 液 的 运动 形式 与 速度
其 定 铝 液 面 的 曲率 〈 即 奔 曲 变形 程度 ) 和 铝 液 的 流动 速度 的 不 仅仅 是 电磁 力 ， 其 影响 因
素 较 多 。 其 实质 是 一 个 变化 着 的 槽 膛 内 ， 受到 外 力 和 内 力作 用 下 的 密度 不 同 且 互 不 相 混 的 流体
的 流动 。 外 力 包括 磁力 和 重力 ; 记 力 包括 流动 过 程 中 产生 的 流动 阻力 和 流动 加 速度 产生 的 作用
力 。 内 力 和 外 力 共同 作用 引起 电解 质 和 铝 液 中 各 处 的 压力 不 等 ， 形 成 了 压力 场 ， 熔 体 在 压力 场
的 作用 下 运动 ， 形 成 流动 场 ， 流 动 状态 一 般 呈 旋涡 状 ， 随 着 模型 及 母线 配置 设计 的 不 同 ， 有 的
至 现 为 两 个 大 旋涡 〈 例 如 一 些 两 点 进 电 的 电解 槽 ) ， 而 有 的 呈现 为 四 个 大 旋涡 (例如 一 些 四 点
进 电 的 大 型 预 焙 模 ) 。 除 了 大 旋光 外 ， 可 能 还 存在 一 些 局 部 的 小 旋涡 下 面 将 在 仿真 与 测试 实
例 中 进行 介绍 。
20. 6.3 ” 铝 液 流 场 的 计算 机 仿真 解析 与 实测
秘 用 计算 机 仿真 技术 可 以 对 铝 液 流 场 (包括 流速 分 布 和 馈 液 -电解 质 界面 形状 ) 进行 仿
真 解析 。 表 20-1 给 出 了 中 南大 学 针对 82kA 预 焙 槽 、154kA 预 焙 档 和 200KA 预 焙 槽 三 种 模型
(母线 配置 参见 图 209) 的 仿真 解析 结果 吕 。 表 中 还 给 出 了 根据 实测 数据 所 计算 的 最 大 流速
和 平均 流速 值 。 铝 液 流速 的 实测 采用 目前 较 成 熟 的 铁 棒 深 亿 法 。 其 原理 是 ， 将 多 根 铁 棒 同 时
插 人 到 电解 槽 不 同 部 位 的 铝 液 层 中 ， 经 -一定 时间 后 同时 取出 。 根据 铁 棒 腐 蚀 的 形式 和 程度 ，
太 归 事先 标定 好 的 曲线 就 可 以 确定 铝 液 流动 的 方向 与 大 小 。 从 表 20-1 可 见 ， 在 三 种 模型 中 ，
200kA 槽 的 容量 最 大 ， 但 铝 液 最 大 流速 和 平均 流速 的 仿真 计算 值 却 是 三 种 异型 中 最 小 的 ， 其
测试 值 也 明显 低 于 154kA 槽 的 对 应 测试 值 。 这 说 明 母 线 配置 对 于 改善 大 型 槽 的 流 场 分 布 起
到 了 显著 的 作用 。

File: aluminum_industry_qa_benchmark/knowledge_qa_only/KQA_P8_textbook_qa/batches/full_textbook_ocr/ocr/B01/20_8be4a5c2/page-22.txt
一 一 一 20 铝 电解 的 物理 场 .339，
表 20-1 ”名 液 流 场 的 计算 机 仿真 解析 与 实测 结果
ET
实测 人
TECN
TCR
铅 液 -电解 质 界 而 降 直 高 度 /m | 18 | 一 | 3? | 一 | >? | 一
图 20-18 ~ 图 20-20 分 别 给 出 了 82kA、154kA 和 200kA 这 三 种 铝 电解 槽 的 水 平 截面 铝 液 流
速 分 布 的 计算 机 仿真 图 (水平 截 面 位 置 为 铝 液 表面 往 下 2/3 铝 液 高 度 处 ) 。 图 中 的 箭头 方向 代
表 该 处 铝 液 的 流动 方向 ， 而 箭头 长 得 及 颜色 的 变化 代表 流速 的 大 小 。 面 从 图 中 可 见 ， 采 用 纵 排
三 点 进 电 〈 两 端 进 电 ) 方式 的 82kA 槽 ， 其 锅 液 运动 主要 呈现 出 两 个 运动 方向 相反 的 大 涡 ; 采
用 横 排 两 点 进 电 方 式 的 154kA 槽 ， 其 铝 液 运动 也 是 呈现 出 两 个 运动 方向 相反 的 大 涡 ， 但 其 运动
方向 与 82kA 槽 相反， 即 从 154kA 槽 的 中 部 来 看 ， 铝 液 是 由 A 侧 向 B 侧 流动 ， 而 82kA 模 是 由 了
侧 向 A 侧 流动 ; 采用 横 排 四 点 进 电 方 式 的 200kA 槽 ， 馈 液 运动 呈现 出 4 个 旋涡 。 上 述 三 种 模型
的 旋涡 都 是 沿 电解 槽 长 轴 方 向 排列 。
速度 1 一 人 人
本 |
和 ，，，
We
0.0977 ” | ， 。 ，  ， |
0.0489 | | 。 ， ， ， , 。 |
0.0000 iu : 二 2 ， ， |
和
图 20-18 82kA 预 烙 档 水 平 截面 铝 液 流速 分 布
速度 /mes-! B
1 mm
0.1371 人 2
.0.0914 DI | ，， ii ， ， 。 |
0.0457 | ， 。 ， ， ， |
A
图 20-19 154kA 预 焙 模 水 平 截面 铝 液 流速 分 布
速 度 /mesS-1 B
置 0.1558 [Te
ou | |
“00779 | | 和 | ， 1 ， ， ， | 凡 |
00389 | ， ，， ， 一 ， ， ， ， W
上 oo 证
人
图 20-20 200kA 预 焙 档 水 平 截面 铝 液 流速 分 布

File: aluminum_industry_qa_benchmark/knowledge_qa_only/KQA_P8_textbook_qa/batches/full_textbook_ocr/ocr/B01/20_8be4a5c2/page-23.txt
“340， 第 二 篇 铝 电解 生产 工程 技术 一
图 20-21 ~ 图 20-23 分 别 给 出 了 82kA 、154kA 和 200KkA 这 三 种 槽 型 的 电解 质 - 铝 液 界面 形状
的 计算 机 仿真 解析 结果 图 。 从 图 中 可 见 ，82kA 与 154kA 铝 电解 档 中 铝 液 -电解 质 界 面 均 显示 出
中 间 隆 起 的 态势 ， 但 在 4 个 角 部 有 些 差别 ; 200kA 铝 电解 槽 则 为 高 低 起 伏 的 波浪 形 。 再 结合 表
20-1 可 见 ，200kA 槽 铝 液 平均 流速 最 小 ， 但 铝 液 隆起 幅度 居中 ， 为 2. lem; 82kA 醒 铝 液 平均 流
速 居中 ， 铝 液 界 面 隆 起 幅度 最 小 ， 为 1. 8 cm; 154kA 槽 无 论 从 铝 液 平 均 流 速 还 是 界面 隆起 幅度
都 是 最 大 ， 表 明 154kA 覃 两 点 进 电 方式 的 母线 配置 是 不 好 的 。
下 下 图 =
CN
过 020 一 as 一 |
是 os 三 3 0 5 |o19s
可 016 > ww
0 ”0.185
0
图 20-21 82kA 预 焙 槽 铝 液 -电解 质 界 面 形状
E o24rF- 二 二 一 二 ， TARNN 2
间 0 E2” “= see 由 畏
讶 02 | "22
芋 018 王 一。 xy 一 8 |
党 016 一 本 2 | oa2o
5 SST LU 19
2
018
图 20-22 154KkA 预 焙 槽 铝 液 -电解 质 界面 形状
罗 史 天天 四,
or 八 ] |>
E wp ”ae
号 020 E | 10205
攻 可 yy， 四
j ，，
晤 016 2 akl} 交 二 …#j:> 并 A 侧 > 亏 ，
014 B 侧 和 XI 从 0.195
DE
2 ， 0.190
LA
图 20-23 200kA 预 焙 槽 铝 液 -电解 质 界面 形状

File: aluminum_industry_qa_benchmark/knowledge_qa_only/KQA_P8_textbook_qa/batches/full_textbook_ocr/ocr/B01/20_8be4a5c2/page-24.txt
一 一 20 铝 电 解 槽 的 物理 场 .341 .

阳极 周围 的 电解 质 流 场 主要 受到 阳极 气体 的 作用 ， 某 导 流 槽 阳极 周围 电解 质 流 场 见 彩 图
工 -7。

最 后 需 指出 ， 以 上 关于 铝 液 流 动 和 界面 形状 的 仿真 结果 都 是 在 设 定 的 理想 条 件 下 获得 的 ，
流速 的 测定 值 也 都 是 在 正常 运行 条 件 下 获得 的 。 当 电解 模 的 工艺 条 件 偏离 理想 (或 正常 ) 条
件 时 ， 流 场 的 分 布 〈 流 速 及 界面 形状 ) 会 发 生 很 大 的 改变 ， 导 致电 解 模 的 稳定 性 变 差 ， 从 而 严
重 影响 电流 效率 。 因 此 ， 保 持 电 解 模 正常 稳定 的 工艺 技术 条 件 十 分 重要 。

20.7 热 场 (温度 场 )

电解 槽 因 电 能 转化 为 热能 而 处 于 高 温 状态 ， 必 然 向 外 散热 ， 于 是 形成 了 从 内 部 向 外 部 不 断
散热 的 热流 分 布 状态 和 从 内 部 到 外 部 温度 逐渐 下 降 的 温度 分 布 状态 ， 这 种 状态 便 是 热 场 (或 称
温度 场 ) 。

20. 7. 1 热 场 的 计算 机 仿真 解析

目前 ， 较 为 成 熟 并 已 成 功 应 用 于 电解 槽 优化 设计 中 的 仿真 解析 方法 是 稳 态 试 算 方法 (静态
仿真 ) ， 即 给 定 某 一 设计 条 件 后 ， 计 算出 相关 的 结果 ， 并 与 另 一 设计 条 件 下 的 计算 结果 进行 比
较 ， 择 优选 取 最 佳 的 设计 条 件 。 这 一 方法 同样 适应 于 其 他 物理 场 的 解析 。

该 计算 方法 的 输入 参数 包括 槽 结构 参数 (几何 形状 、 保 温 层 配 置 、 阴 阳极 大 小 及 相对 位 置
等 ) 、 工 艺 参数 (电流 、 槽 温 、 电 解 质 及 铝 液 高 度 等 ) 。 计 算 结果 一 般 包 括 如 下 几 个 部 分 ，

(1) 等 温 线 分 布 (二 维 等 温 分 布 图 ) 或 三 维 等 温 分 布 图 。 把 温度 从 周边 环境 到 电解 质 初
唱 点 〈 记 为 Fr) 分 为 若干 等 级 (如 100，200，…，900, 925，Fr) ， 把 阴极 、 阳 极 和 熔 体 中 处
于 同一 温度 等 级 的 部 位 的 中 心 点 用 线条 连接 起 来 ， 便 构成 等 温 线 。 图 20.24 所 示 为 (二 维 ) 等
温 线 分 布 的 仿真 实例 图 。 使 用 三 维 图 形 描述 电解 槽 中 各 部 位 的 温度 ， 并 通过 用 不 同 的 颜色 表明
各 部 位 的 温度 高 低 ， 便 是 三 维 等 温 分 布 图 。 图 20-25 和 图 20.26 分 别 为 阳极 〈 块 ) 和 阴极 的 三
维 等 温 分 布 的 仿真 实例 。

《2) 向 外 热流 损失 。 按 热流 的 方向 和 大 小 绘制 曲线 ， 其 中 热流 的 大 小 用 曲线 的 不 同 颜色 来

等 局 线 图 | 特征 多 数 |
一 一 全 | | wm us
一
图 20-24 预 焙 铝 电 解 槽 热 场 仿真 解析 实例 (等温 线 图 ， 见 彩 图 IT-8)

File: aluminum_industry_qa_benchmark/knowledge_qa_only/KQA_P8_textbook_qa/batches/full_textbook_ocr/ocr/B01/20_8be4a5c2/page-25.txt
' 342 第 二 篇 ” 铅 电 解 生产 工程 技术 “一 一 一 一 一
温度 多 下
73.008 过 346 8
3208 .451397
盖 273.408 六 555.994 5
号 尖 汪 国 国 燥 私 2
国 :7408 人 国 85695784 加
记 沁 674.208 ，， 974381 >
阮 司 774.408 《
人 ee
图 20-25 阳极 〈 含 保温 料 层 ) 图 20-26 ”阴极 〈 含 内 衬 和 权 壳 )
的 等 湿 分 布 图 的 等 温 分 布 图
区 分 。

《3) 炉 帮 与 伸 腿 的 位 置 和 形状 。 事 实 上 ， 温 度 为 电解 质 初 晶 点 的 等 温 线 在 电解 槽 侧 部 的 位
置 与 形状 〈( 见 图 20-24) 便 代 表 了 炉 帮 与 伸 腿 的 形状 ， 根据 仿真 结果 可 计算 三 个 代表 炉膛 内 型
的 特征 值 : 伸 腿 长 、 伸 腿 高 、 炉 帮 厚 。 焦 粒 焙烧 是 目前 广泛 采用 的 焙烧 方法 ， 彩 图 IT-9 为
160kA 电解 模 焙 烧 15h 后 的 温度 分 布 图 。 某 75kA 导 流 槽 温度 分 布 计 算 结 果 见 彩 图 [ -10。
20.7.2 电解 槽 保温 设计 ( 热 场 设计 ) 的 基本 原则

铝 电解 槽 的 保温 设计 主要 是 指 阴极 底部 和 侧 壁 的 保温 设计 。 设 计 的 原则 是 ， 尽 可 能 地 降低
热 损 失 ， 以 减 小 能 耗 ， 但 必须 满足 以 下 条 件 :

(1) 建立 稳定 的 、 产生 高 电流 效率 的 合理 形状 的 炉 帮 。

(2) 内 衬 中 等 温 线 分 布 合理 。900 民 等 温 线 应 在 阴极 炭 块 层 下 面 ( 即 保证 阴极 炭 块 的 温度
在 900 避 以上) ， 以 免 电解 质 在 阴极 炭 块 中 凝固 结晶 ， 造 成 炭 块 的 损坏 ; 8007 等 温 线 应 在 保温
砖 层 以 上 《〈 即 保证 保温 砖 的 温度 在 800 以 下 ) ， 以 免 保 温 砖 受 高 温 作 用 而 破坏 。

(3) 散热 分 布 合理 ， 即 通过 阳极 、 炉 面 、 槽 壳 侧 面 、 槽 壳 底 部 、 阴 极 钢 棒 等 各 部 位 散热 的
比例 处 于 最 佳 状态 ， 所 谓 最 佳 状态 就 是 使 电解 槽 具有 的 对 热平衡 变化 的 自 调 节能 力 为 最 好 ， 工
作 适 应 性 为 最 强 。 在 第 11 章 现 代 预 焙 铝 电解 槽 的 基本 结构 中 已 指出 ， 现代 大 型 铝 电解 模 散热
设计 的 基本 思想 是 “ 侧 部 散热 型 (有 利于 自然 形成 炉膛 ) ， 底 部 保温 型 (有 利于 避免 槽 底 结 壳
的 形成 ) ”。

20.7.3” 热 场 分 析 计 算 的 作用

热 场 的 分 析 计 算 结果 不 但 可 以 用 来 分 析 所 设计 的 保温 结构 是 否 合适 ， 进行 保温 结构 设计 的

优化 选择 ， 而 且 可 以 用 来 进行 参数 灵敏 度 的 分 析 ， 即 分 析 热 场 对 哪些 参数 的 改变 最 敏感 ， 从 而

File: aluminum_industry_qa_benchmark/knowledge_qa_only/KQA_P8_textbook_qa/batches/full_textbook_ocr/ocr/B01/20_8be4a5c2/page-26.txt
一 一 20 铝 电 解 槽 的 物理 场 ，343，
为 设计 参数 的 选择 提供 依据 ， 并 且 能 提醒 电解 榴 操作 者 关注 那些 对 热 场 影响 最 显著 的 参数 或
因素 。

Bruggeman 曾 通过 参数 灵敏 度 计算 获得 如 下 一 些 结论 :

(1) 阴极 产生 的 热量 在 阴极 中 的 分 布 状态 。 对 炉 帮 、 结 壳 和 温度 都 没有 显著 影响 。 阴 极 的
影响 不 是 其 热量 分 布 ， 而 是 其 产生 的 总 热量 。

(2) 上 部 热 损失 。 上 部 热 损 失 对 炉膛 内 型 有 直接 和 重要 的 影响 。 这 说 明了 保持 稳定 、 正 常
的 保温 料 层 的 重要 性 。

(3) 槽 底 和 阴极 棒 热 损失 。 对 于 炉膛 内 型 仅 有 次 要 的 影响 。

(4) 侧 壁 传 热 系数 。 对 槽 膛 内 型 和 模 温 均 有 重大 的 影响 。 这 说 明 保护 好 侧 壁 ， 并 让 侧 壁 形
成 组 成 和 形状 均 十 分 稳定 的 炉 帮 对 于 保持 电解 槽 稳定 的 热平衡 十 分 重要 。

(5) 环境 空气 温度 。+50% 的 温度 变化 导致 炉 帮 相 对 基础 条 件 变动 +4em。 相 对 于 基础 条
件 升 高 环境 温度 比 降 低 环 境 温 度 对 平均 槽 温 影 响 显 著 ， 升 高 环境 温度 30Y 使 电解 质 平均 温度
升 高 12% ， 而 降低 环境 温度 50% 使 电解 质 平均 温度 降低 4Y 。

(6) 铝 液 和 电解 质 高 度 。 铝 液 高 度 变化 比 电解 质 高 度 变化 对 炉 帮 和 档 温 的 影响 要 大 。 铝 液
高 度 增加 3. 8 cm， 引起 电解 质 平均 温度 降低 7Y ; 电解质 高 度 增加 5. 0em， 引 起 电解 质 平均 温
度 降 低 3% 。 可 见 ， 保 持 铝 液 高 度 的 稳定 对 于 保持 热平衡 稳定 十 分 重要 。
20.8 应力 场

铝 电解 槽 经 历 焙 烧 和 启动 后 ， 内 部 的 高 温 会 导致 阴极 内 衬 材 料 和 槽 壳 因 受热 而 膨胀 〈 热 及
胀 ) ， 电 解 质 渗透 (包括 阴极 炭 块 吸 钠 ) 会 导致 内 衬 膨胀 。 这 些 膨 胀 会 在 材料 内 部 形成 很 大 的
作用 力 ， 即 应 力 。 应 力 场 就 是 指 阴 极 内 衬 和 槽 壳 中 的 应 力 分 布 状 态 。 包 括 播 篮 架 ， 槽 壳 及 内 衬
的 单 阴 极 切 片 模型 见 彩 图 工 -11。

槽 壳 中 的 应 力 过 大 或 分 布 不 均 会 导致 槽 壳 严 重 变形 。 档 壳 严 重 变形 是 影响 电解 槽 寿命 的 一
个 重要 因素 。 电 解 模 槽 壳 或 揪 篮 架 开 改 则 是 常见 的 停 槽 原因 之 一 。 如 何 使 槽 壳 能 经 受 住 各 种 力
的 作用 ， 不 发 生 开裂 ， 变 形 度 尽 可 能 小 ， 同 时 钢材 的 用 量 最 省 ， 是 槽 壳 设 计 的 主要 任务 。

阴极 内 衬 中 的 应 力 形 成 与 演变 是 影响 阴极 破损 〈 电 解 槽 寿命 ) 的 一 个 重要 因素 。 在 电解
槽 焙 伐 阶 段 ， 阴 极 炭 块 受热 膨胀 ， 而 周边 的 固 糊 和 庶 块 间 的 扎 缝 糊 则 因 烧 结 而 经 历 一 个 膨胀 -
收缩 过 程 ， 若 内 衬 中 某 一 区 域 (或 者 全 区 ) 的 收缩 大 于 膨胀 ， 则 导致 某 一 区 域 (或 者 全 区 )
中 产生 有 裂纹， 过 大 的 裂纹 会 成 为 电解 槽 启动 阶段 熔 体 渗 漏 的 通道 ， 成 为 电解 槽 阴极 早期 破损 的
重要 原因 ; 但 若 某 一 区 域 (或 者 全 区 ) 及 胀 大 于 收缩 ， 则 在 电解 槽 启动 后 ， 会 在 某 一 区 域
(或 者 全 区 ) 中 形成 过 大 的 应 力 。 引 起 应 力 增 长 的 原因 有 如 下 三 个 方面 :

(1) 上 部 结构 、 阴 极 内 衬 材料 、 铅 液 和 电解 质 的 重力 作用 ;

(2》 内 守 材 料 受 热膨胀 ;

(3) 内 衬 材料 受到 熔融 电解 质 、 铝 液 、 电 解 中 析出 钠 的 侵蚀 和 渗 透 而 发 生化 学 与 物理 变化
所 导致 的 膨胀 ， 其 中 吸 钠 膨胀 是 最 主要 的 。

当 内 衬 中 的 应 力 增长 过 大 ， 或 者 严重 分 布 不 均 时 ， 阴 极 便 会 发 生变 形 、 隆 起 或 开裂 ， 这 成
为 模 破 损 的 最 主要 原因 ， 并 且 随 着 电解 覃 向 大 容量 发 展 ， 阴 极 面积 显著 增 大 ， 上 述 原因 引起 模
破损 的 风险 随 之 显著 增 大 。 可 见 ， 认 识 内 衬 中 应 力 的 形成 与 演变 规律 ， 进 而 采取 各 种 有 利于 实
现 最 佳 应 力 及 最 佳 应 力 分 布 的 技术 措施 ， 对 于 减少 槽 破损 ， 提 高 槽 寿命 是 至 关 重 要 的 。

由 于 引起 阴极 动态 变化 的 因素 众多 且 非 常 复 杂 ， 对 动态 变化 规律 进行 全 面 的 、 定 量 的 描绘
是 长 期 以 来 国内 外 均 未 有 效 解决 的 难题 。 随 着 计算 机 技术 和 数值 模拟 方法 的 发 展 ， 可 以 通过 数

File: aluminum_industry_qa_benchmark/knowledge_qa_only/KQA_P8_textbook_qa/batches/full_textbook_ocr/ocr/B01/20_8be4a5c2/page-27.txt
344， 第 二 篇 ” 铝 电 解 生产 工程 技术 一，
学 模型 和 数值 计算 对 铝 电解 槽 中 应 力 场 进行 仿真 研究 5 。 但 目前 的 研究 还 很 不 深信。 进一步 的
研究 应 该 从 内 衬 材质 、 结 构 设 计 以 及 焙烧 启动 和 生产 工艺 等 多 个 方面 定量 地 分 析 各 种 因素 在 阴
极 内 衬 应 力 的 形成 与 演变 中 所 起 的 作用 ， 找 出 导致 阴极 内 衬 变形 与 破损 的 薄弱 环节 及 主要 影响
因素 ， 进 而 为 铝 电解 槽 的 内 衬 材质 选择 与 优化 、 槽 内 衬 结构 的 设计 以 及 为 焙烧 启动 工艺 和 生产
工艺 的 优化 提供 科学 依据 ， 为 铝 电解 槽 寿命 的 提高 发 挥 重 大 作用 。

20.9 ”物理 场 与 电解 槽 运行 特性 的 关系

物理 场 之 间 以 及 物理 场 与 工艺 参数 之 间 存 在 复杂 的 耦合 关系 。 这 种 复杂 斐 合 关系 如 图
20-27 所 示 。 可 见 ， 某 一 个 参数 的 改变 ， 可 最 终 导致 多 个 物理 场 及 参数 的 “连环 式 ” 的 改变 。
这 给 现场 操作 人 员 两 方面 的 启示 : 其 一 ， 调 整 电解 槽 的 状态 时 应 “ 抓 主要 矛盾 ”， 通 过 调整 一
二 个 重要 参数 ， 间 接地 改变 其 他 参数 ， 使 它们 朝 预 期 的 方向 发 展 ; 其 二 ， 不 能 孤立 地 进行 工艺
参数 的 调整 ， 而 要 考虑 参数 间 的 关联 性 ， 并 且 要 考虑 到 一 些 参数 的 变化 引起 的 “连环 式 ” 的
变化 会 经 历 较 长 的 时 间 才 会 显露 出 来 ， 人 参数 调整 不 能 操之过急 。

电流 强度 .母线 配置 . 钢 结构 结构 只 寸 . 材 料 特性 .工艺 参数 .环境 条 件
aa
有 本
本 aa 本
旺 ET
图 20-27 ”多 种 物理 场 之 间 以 及 物理 场 与 工艺 参数 之 间 的 复杂 耦合 关系

物理 场 分 布 的 好 坏 与 电解 构 的 运行 特性 有 十 分 密切 的 关系 。

(1) 获得 高 良好 技术 经 济 指标 〈 尤 其 是 电流 效率 ) 的 一 个 重要 条 件 是 ， 电 解 构 具有 和 良好
的 电压 稳定 性 ， 要 求 :

1) 铝 液 面 的 形变 及 (上 下 ) 波动 小 ， 铝 液 流 速 能 限制 在 一 定数 值 内 ;

2) 槽 内 熔 体 流动 场 分 布 好 ;

3) 磁场 分 布 好 ， 尤 其 是 垂直 电磁 力 小 〈 它 是 引起 铅 液 面 变 形 和 波动 的 主要 原因 ) ;

4) 电场 分 布 好 ， 水 平 电 流 小 〈 即 电流 的 方向 尽 可 能 垂直 向 下 ) ;

S) 对 电解 槽 的 导电 体 〈 包 括 槽 周边 的 母线 ) 进行 合理 配置 ;

6) 产生 了 “ 电 一 磁 一 流 ”的 仿真 与 优化 技术 ， 其 中 最 突出 的 是 以 磁场 平衡 〈 或 称 为 磁场
补偿 ) 为 目的 的 导电 母线 配置 技术 。

(2) 获得 良好 技术 经 济 指标 (尤其 是 电流 效率 和 槽 寿命 ) 的 另 一 个 重要 条 件 是 ， 电 解 覃
具有 良好 的 热平衡 状态 ， 要 求 ，

1) 热 场 分 布 好 ;

File: aluminum_industry_qa_benchmark/knowledge_qa_only/KQA_P8_textbook_qa/batches/full_textbook_ocr/ocr/B01/20_8be4a5c2/page-28.txt
-一 -一 20 铝 电 解 槽 的 物理 场 345，
2) 保温 设计 好 ;
3) 产生 了 “ 电 一 热 ” 仿 真 与 优化 技术 。
(3) 要 获得 良好 的 槽 寿命 指标 的 一 个 重要 条 件 是 ， 槽 壳 不 会 严重 变形 ， 要 求 :
1) 电解 槽 的 阴极 及 模 壳 内 部 的 应 力 场 大 小 及 其 分 布 合理 ;
2) 产生 了 槽 过 应力 分 析 与 优化 设计 技术 ;
3) 今后 还 要 加 强 对 阴极 内 衬 中 的 应 力 分 析 与 优化 设计 的 研究 。

参考 文献

1 姜 昌 伟 . 预 焙 阳极 铝 电解 槽 电场 、 磁 场 、 流 场 的 耦合 仿真 方法 及 应 用 人 研究: [博士 学 位 论文 ] . 长 沙 :
中 南大 学 ，2003

2 游 王 . 大 型 预 焙 铝 电解 槽 槽 膛 内 型 在 线 动态 仿真 研究 : [博士 学 位 论文 ] . 长 沙 : 中 南 工业 大 学 ，
1997

3 黄 永 忠 ， 王 化 章 ， 王 平 甫 等 . 铝 电解 生产 . 长 沙 : 中 南 工 业 大 学 出 版 社 ，1994

4 周 萍 . 铝 电解 槽 内 电磁 流动 模型 及 铝 液 流 场 数值 仿真 的 研究 : [博士 学 位 论文 ] . 长 沙 : 中 南大 学 ，
2002

5 邓 星 球 . 160 kA 预 焙 阳极 铝 电解 槽 阴极 内 衬 电 - 热 -应 力 计算 机 仿真 研究 : [ 磊 士 学 位 论文 ] . 长 沙 : 中
南大 学 ，2004

File: aluminum_industry_qa_benchmark/knowledge_qa_only/KQA_P8_textbook_qa/batches/full_textbook_ocr/ocr/B01/21_44dee88f/page-01.txt
” -21 铝 电解 计算 机 控制 系统 的 基本 结构 与 功能 “357，

21 铝 电 解 计 算 机 控制 系统 的 基本 结构 与 功能

自 20 世纪 60 年 代 起 ， 传 统 的 铝 电解 产业 便 开 始 采用 计算 机 控制 技术 。 随 着 计算 机 技术 、
自动 控制 理论 和 技术 以 及 铝 电解 工艺 的 发 展 ，20 世纪 70 年 代 后 大 多 数 技术 水 平 先进 的 国家 已
普遍 实现 电解 铝 生 产 的 计算 机 控制 与 管理 。 计 算 机 控制 管理 功能 的 不 断 加 强 ， 不 仅 逐 步 把 操作
者 从 高 温 、 强 磁场 和 高 粉尘 环境 下 的 繁重 的 体力 劳动 中 解放 出 来 ， 而 且 实 现 了 准确 、 及 时 、 稳
定 和 精细 的 控制 ， 也 使 采用 大 容量 (180 ~ 500kA) 预 焙 槽 ， 在 低温 、 低 摩尔 比 、 低 Al:0; 浓度
这 些 有 利于 大 幅度 提高 电流 效率 和 降低 能 耗 的 技术 条 件 下 进行 电解 成 为 可 能 。 当 前 国际 上 先进
的 电流 效率 指标 (94% ~96% ) 和 直流 电 耗 指标 (13000 ~ 13300kW' ht(Al) ) 都 是 在 先进 的 计
算 机 系统 的 监控 下 取得 的 。 铝 电解 槽 自动 化 操作 水 平 的 提高 ， 也 使 高 度 封闭 式 电解 槽 的 设计 成
为 了 可 能 ， 从 而 有 力 地 推动 着 铝 电解 生产 朝 着 低 污染 、 或 无 污染 的 方向 迈进 。 计 算 机 系统 的 使
用 ， 还 使 铝 电解 这 一 传统 产业 的 管理 方式 迅速 地 走向 数据 化 、 标 准 化 和 科学 化 。 总 之 ， 计 算 机
控制 与 管理 系统 已 成 为 现代 铝 电 解 生产 过 程 必 不 可 少 的 自动 化 装备 ， 它 的 发 展 水 平 已 成 为 当代
铝 治 炼 技术 发 展 水 平 的 重要 标志 之 一 。
21.1 系统 结构 与 功能 的 发 展 概况

按 控制 系统 的 结构 形式 与 控制 方式 来 分 类 ， 铝 电解 控制 系统 的 发 展 大 致 经 历 了 单机 群 控 、
集中 式 控制 、 集 散 式 (或 分 布 式 ) 控制 、 先 进 集散 式 (或 网 络 型 ) 控制 几 个 阶段 " ” 。 而 伴随
着 结构 与 控制 方式 的 发 展 ， 是 控制 方法 与 功能 的 不 断 发 展 。
21.1.1 单机 群 控 系统 (20 世纪 60 ~70 年 代 )

早 在 20 世纪 60 年 代 ， 当 小 型 机 应 用 到 工业 领域 在 技术 上 和 经 济 上 变 得 可 行 时 ， 铝 工业 便
从 1964 年 开始 采用 它 对 铝 电解 生产 系列 进行 监控 。 受 当时 技术 上 的 限制 ， 加 之 计算 机 昂贵 ，
一 个 电解 系列 只 能 采用 一 台 小 型 机 (经 济 许可 时 再 备用 一 台 ) ， 安 装 于 计算 站 对 全 系列 的 电解
覃 进行 监控 。 专 门 的 信和 号 采样 装置 实现 对 全 系列 各 模 槽 电压 的 循环 扫描 采 集 和 对 来 自 整 流 所 的
系列 电流 信和 号 的 采集 。 来 自 电 解 槽 旁 的 模 控 箱 只 是 一 个 简单 的 电动 执行 单元 ， 它 接受 计算 机 的
输出 信号 ， 完 成 阳极 移动 等 功能 。

单机 群 控 系统 的 主要 功能 是 : 依据 其 在 线 采集 的 系列 电流 、 各 覃 的 槽 电压 ， 进 行 简 单 的 分
析 运 算 和 生产 数据 的 整理 报告 ， 并 通过 控制 各 槽 的 阳极 升降 装置 ， 实 现 对 槽 电压 ( 即 极 距 )
的 自动 调节 ， 以 及 依据 槽 电压 的 牙 升 ， 进 行 阳极 效应 报警 等 。
21.1.2 集中 式 控 制 系统 (20 世纪 70 ~80 年 代 )

进入 20 世纪 70 年 代 ， 人 们 对 控制 系统 自动 下 料 控制 功能 的 追求 导致 了 各 类 自动 下 料 装置
的 出 现 。 与 此 同时 ， 微 型 计算 机 〈 微 机) 的 发 展 使 得 构造 能 实现 更 多 控制 功能 的 先进 控制 系
统 成 为 可 能 。 例 如 ，2Z280 等 单 板 机 曾 被 应 用 于 档 控 箱 (从 此 ， 槽 控 箱 也 被 称 为 槽 控 机 ) ， 使 槽
控 机 除了 简单 的 “执行 ”功能 外 ， 还 具有 定时 下 料 和 简单 的 故障 诊断 等 功能 。 功 能 强 一 点 的
槽 控 机 还 具有 独立 完成 槽 电压 采样 的 功能 。 但 此 阶段 的 槽 控 机 一 般 无 独立 控制 功能 ， 整 个 计算

File: aluminum_industry_qa_benchmark/knowledge_qa_only/KQA_P8_textbook_qa/batches/full_textbook_ocr/ocr/B01/21_44dee88f/page-02.txt
.358 . 第 三 篇 ” 铝 电解 计算 机 控制 及 铝 厂 信息 化 一
机 控制 系统 是 一 种 集中 式 控制 系统 ， 即 采用 一 台 小 型 机 作为 上 位 机 (主机 ) ， 与 每 台电 解 槽
(或 数 台电 解 模 ) 配备 一 台 的 槽 控 机 构成 两 级 集中 式 控制 系统 ， 由 上 位 机 集中 控制 、 集 中 监
视 。 以 我 国 贵州 铝 厂 20 世纪 80 年 代 初期 从 日 本 引进 的 计算 机 控制 系统 为 例 ， 应 用 程序 在 主机
(PDP 一 11 小 型 机 ) 内 运行 ， 槽 控 箱 〈 以 Z80 单 板 机 为 核心 ) 的 存储 器 只 存 有 着 干 条 按 固定 逻
辑 驱动 执行 机 构 的 固定 程序 。 二 级 的 分 工 是 : 主机 进行 系列 全 部 槽 的 信号 采集 和 解析 〈 模 电阻
计算 、 槽 电阻 稳定 性 分 析 、 槽 电阻 调节 、AE 预报 、 定 时 下 料 安排 等 ) ;根据 解析 结果 向 槽 控 箱
发 布控 制 命令 和 监视 其 对 命令 的 执行 情况 ; 以 及 累计 数据 、 编 制 报表 。 覃 控 箱 则 接受 经 由 输出
接口 设备 传 来 的 主机 命令 ， 按 其 内 部 固定 逻辑 驱动 执行 机 构 (马达 、 风 机 、 各 电磁 阅 ) 进行 有
序 动作 ， 从 而 完成 阳极 升 / 降 ， 定 时 加 料 和 阳极 效应 处 理 ; 通过 接口 设备 向 主机 反馈 以 及 在 自
己 的 操作 面板 上 以 信号 灯 显 示 各 种 状态 信号 〈 如 手动 或 自动 ; 料 箱 高 、 低 料 位 ; 阳极 升降 时 由
脉冲 计数 器 产生 的 代表 阳极 移动 量 的 脉冲 数 等 ) ; 此 外 ， 在 槽 控 箱 上 可 以 实现 自动 /手动 切换 和
手动 操作 ， 并 在 脱离 主机 时 自动 完成 定时 下 料 作 业 。

集中 式 控 制 系统 的 缺点 之 一 是 ， 作 为 下 级 机 的 槽 控 箱 无 独立 控制 能 力 ， 主 机 负荷 重 ， 因 此
当 电 解 槽 数目 多 、 或 引入 较 多 的 控制 信号 ， 采 用 〈 准 ) 连续 按 需 下 料 等 较 复 杂 且 实时 性 要 求
较 高 的 控制 模型 时 ， 主 机 的 采样 和 解析 速度 就 难以 满足 要 求 。 缺 点 之 二 是 ， 主 机 一 旦 发 生 故 障
便 会 造成 全 系列 槽 的 失控 。 虽 然 可 采取 -一些 措 施 来 弥补 这 些 不 足 ， 例 如 选用 速度 更 高 的 采样 设
备 ， 选 用 内 存 更 大 、 运 算 速 度 更 高 的 小 型 或 微型 机 作 主 机 和 改进 应 用 软件 的 编制 等 来 提高 主机
的 解析 与 控制 速度 ， 采 用 双 台 主机 互 为 备用 的 方式 来 提高 系统 的 可 靠 性 ， 以 及 在 电解 模 数 较 多
时 于 两 级 间 增 加 一 级 区 域 通信 微机 或 区 域 控制 机 来 分 担 主 机 的 部 分 任务 〈 有 具有 区 域 分 散 式 控制
系统 的 特征 ) ， 但 是 进入 80 年 代 后 ， 随 着 造价 低 、 性 能 好 的 微机 的 出 现 ， 以 及 集散 系统 这 种 新
一 代 工 业 过 程控 制 机 的 应 用 普及 ， 集 中 式 系统 正 逐步 被 集散 式 系统 所 取代 。

21.1.3 集散 式 (分 布 式 ) 控制 系统 〈20 世纪 80 ~ 90 年 代 )

集散 式 (或 分 布 式 ) 控制 系统 采用 “集中 操作 ， 分 散 控 制 ” 方 式 。 各 槽 配备 一 台 的 模 控
箱 (或 称 槽 控 机 ) 作为 直接 控制 级 ， 内 含 一 个 独立 的 以 微 控制 器 为 核心 的 控制 系统 ， 能 独立
地 完成 对 所 辖 电解 槽 进行 信号 〈 电 流 、 电 压 ) 采样 、 分 析 运 算 和 实施 控制 的 功能 ;所有权 控 机
通过 通信 线 连 接 到 计算 机 站 的 上 位 机 (过程 监 控 级 ) ， 由 上 位 机 对 构 控 机 进行 集中 监控 。90 年
代 以 前 ， 上 位 机 仍 采用 小 型 机 ，90 年 代 以 后 则 善 遍 采 用 工控 微机 作为 上 位 机 。

在 工业 控制 网 络 技术 成 熟 之 前 ， 国 外 一 些 电 解 槽 数目 较 多 的 厂家 采用 了 三 级 以 上 的 集散 式
控制 系统 ， 如 美国 Kaiser 铝 业 公司 曾 采用 “ 厂 部 主机 一 厂房 通信 机 一 模 系 列 中 心服 务 机 一 模 控
机 ”四 级 集散 式 控制 系统 。 传 统 的 集散 式 控制 系统 采用 “ 主 一 从 式 ” 通 信 方 式 ， 模 控 机 仅
在 主机 要 求 时 才 会 与 主机 联系 ， 接 受 主机 的 命令 ， 并 定期 将 记录 的 数据 转移 至 主机 。 受 通信 方
式 与 通信 技术 的 制约 ， 传 统 集散 式 控制 系统 中 的 上 位 机 与 槽 控 机 的 数据 交换 速度 不 能 满足 铝 电
解 工业 对 过 程 实时 监控 愈 来 愈 高 的 要 求 。

集散 式 控 制 系统 保留 了 集中 式 控制 系统 的 集中 操作 特点 ， 但 拥有 集中 式 控 制 系统 无 法 比拟
的 优越 性 ， 主 要 体现 在 显著 增强 了 系统 的 安全 可 靠 性 和 硬件 配置 灵活 性 ， 同 时 强大 的 数据 运算
及 快速 处 理 与 存储 能 力 更 好 地 满足 了 应 用 软件 日 益 扩充 的 需要 。

在 集散 式 控制 系统 硬件 功能 与 操作 系统 (软件 平台 ) 的 强大 支持 下 ， 铝 电解 控制 模型 与
应 用 软件 也 快速 发 展 ， 主 要 体现 在 下 列 几 个 方面 :

(1) 氧化 铝 浓度 控制 。 这 是 最 引 人 注 目的 进步 。 由 于 氧化 铝 浓度 的 在 线 检测 问题 始终 无 法
解决 ， 人 们 便 通 过 应 用 一 些 先 进 的 控制 理论 与 技术 来 建立 氧化 银 浓 度 的 “辨识 ”( 估 计 ) 与 控

File: aluminum_industry_qa_benchmark/knowledge_qa_only/KQA_P8_textbook_qa/batches/full_textbook_ocr/ocr/B01/21_44dee88f/page-03.txt
-一 一 ， 21 馈 电解 计算 机 控制 系统 的 基本 结构 与 功能 “359，
制 算法 ， 从 而 使 急电 解 档 的 下 料 控制 方式 从 过 去 的 定时 下 料 过 渡 到 按 需 下 料 。 最 有 代表 性 的 是
法 国 铝 业 公司 率先 成 功 应 用 的 基于 槽 电阻 跟踪 的 氧化 铝 浓度 控制 方法 。 这 种 基于 档 电 阻 跟踪
的 方法 历经 多 年 的 发 展 ， 形 成 了 各 式 各 样 的 氧化 旬 浓 度 控制 方法 ， 利 于 基于 现代 控制 理论 的 自
适应 控制 技术 "-" ， 基 于 智能 控制 方法 的 智能 模 顶 控 制 技术 与 模糊 专家 控制 技术 "”” 以 及 神
经 网 络 控制 技术 o- 可 等 。 关 于 此 方面 的 一 些 重要 内 容 将 在 第 24 章 中 详细 讨论 。

(2) 槽 电阻 ( 极 距 ) 、 热 平衡 以 及 电解 质 成 分 控制 。 由 于 槽 温 、 极 距 和 电解 质 成 分 的 连续
在 线 检测 问题 始终 无 法 解决 ， 人 们 便 应 用 一 些 先进 的 控制 理论 与 技术 来 改进 极 距 、 热 平衡 以 及
电解 柜 分 控制 算法 。 在 氧化 铝 浓度 控制 中 使 用 的 一 些 自 适应 与 智能 控制 技术 同样 也 用 到 极 距
与 热平衡 控制 方面 ， 例 如 电解 质 动态 平衡 温度 的 自 适应 预报 估计 模型 与 控制 模型 ""”) ， 基 于 模
糊 榨 制 与 神经 网 络 的 极 距 与 热平衡 方法 等 -。 并 且 ， 研 究 者 们 愈 来 念 重视 电解 质 成 分 订
尔 比 ) 自动 控制 对 热平衡 稳定 控制 的 重要 性 ， 这 导致 氛 化 钻 自动 添加 装 转 〈 即 用 于 氟 化 铝 汪
加 的 下 料 器 ) 在 铝 电解 模 上 的 广泛 使 用 以 及 各 类 与 热平衡 〈 槽 温 ) 控制 密切 相关 的 摩尔 比 判
断 与 决策 (控制 ) 方法 的 开发 应 用 ， 例 如 基于 楷 温 、 摩 尔 比 实测 值 的 查 表 控制 法 “-”) 、 基 于
摩尔 比 、 槽 温 等 参数 间 的 回归 方程 的 控制 法 5' 2 、 基 于 初 唱 温度 〈 过 热度 ) 实测 值 的 控制 法
( 九 区 控制 法 ) 1 、 基 于 模糊 逻辑 模型 的 摩尔 比 控制 方法 5 以 及 基于 模 况 综合 分 析 的 控制
法 (2 。 关 于 此 方面 的 内 容 将 在 第 23 章 和 第 25 章 中 详细 讨论 。

(3) 构 况 综合 分 析 ( 槽 况 诊断 ) 。 对 不 断 改进 控制 功能 与 效果 的 不 懈 追 求 ， 使 锅 工 业 不 再
满足 于 简单 的 模 况 分 析 功能 ， 如 电阻 波动 解析 、 效 应 预报 等 ( 详 见 第 22 章 ) 。 开 发 档 况 分 析
( 歼 其 是 模 况 综合 分 析 ) 功能 成 为 20 世纪 90 年 代 以 来 钻 电解 控制 技术 开发 的 一 个 热点 。 并 且 ，
“直接 控制 级 + 过 程 监控 级 ”的 两 级 集散 式 控制 方式 使 梢 况 分 析 功能 也 采用 两 级 配置 方式 。 一
级 设置 在 直接 控制 级 〈 模 榨 机 ) 中 ， 利 用 该 级 获得 的 实时 动态 信息 实现 对 槽 况 的 快速 实时 分
析 ， 例 如 ， 覃 电压 《或 民 电阻) 波动 特性 的 快速 实时 解析 、 电 阻 控制 与 下 料 控制 过 程 的 各 类 异
党 现象 的 快速 实时 分 析 等 ， 从 而 直接 服务 于 实时 熔 制 级 的 下 料 控制 与 电阻 控制 ， 另 一 级 设置 在
过 程 监控 级 ， 利 用 该 级 存储 的 历史 数据 〈 信 息 ) 实现 对 模 况 中 、 长 期 变化 趋势 的 综合 分 析
(包括 对 病 模 的 诊断 ) ， 从 而 可 定期 (或 不 定期 地 ) 对 模 控 机 中 的 相关 设 定 参数 进行 优化 〈 调
整 ) ， 或 者 为 人 工 维护 模 况 提供 决策 支持 。 事 实 上 ， 上 面 提 到 的 各 类 热平衡 与 摩尔 比 控制 方法
同时 也 属于 糟 况 分 析 的 方法 ， 并 且 大 多 设置 在 直接 控制 级 ， 用 于 为 模 控 机 (或 操作 者 ) 确定
相关 控制 (或 设 定 ) 参数 ， 例 如 设 定 电压 、 氟 化 铝 基准 汇 加 速率 以 及 出 钻 量 等 。 此 外 ， 对 梢 况
综合 分 析 的 要 求 已 经 从 过 去 的 单 梢 分 析 发 展 到 多 模 分 析 ， 即 把 一 个 区 域 (大 组 、 段 、 车 间 乃 至
全 系列 ) 的 电解 槽 作为 一 个 整体 来 进行 综合 分 析 。

为 了 实现 槽 况 的 综合 分 析 ， 首 先 必须 获得 用 于 模 况 分 析 的 足够 信息 。 为 此 人 们 从 两 个 方面
进行 努力 :一 方面 是 增加 参数 的 自动 检测 项 ， 即 开发 新 的 传感器 ， 增 加 在 线 信号 以 及 人 工 检测
的 数据 ， 另 一 方面 是 对 可 测 数据 〈 参 数 ) 进行 “深加工 "。“ 深 加 工 ”技术 又 被 称 为 “ 软 测
量 ”技术 。 由 于 铝 电解 在 经 济 实用 的 传感器 方面 尚 无 突破 ， 因 此 软 测量 技术 是 增加 模 况 综合 分
析 信息 量 的 重要 方法 。 事 实 上 ， 下 料 控制 中 的 氧化 铝 浓度 估计 算法 、 热 平衡 控制 中 的 热平衡 状
态 分 析 算 法 以 及 摩尔 比 控制 中 的 摩尔 比 状态 分 析 算法 也 都 可 以 视 为 “ 软 测量 " 。 至 今 人 们 研究
过 的 用 于 铝 电解 模 模 况 分 析 中 的 软 测量 技术 可 以 归 为 如 下 几 类 : 系统 辨识 与 参数 估计 技
术 呈 加 、 数 理 统计 与 数据 挖 气 技 术 5-*; 、 销 电解 槽 物理 场 的 计算 机 动态 仿真 技术 、 人 工
神经 网 络 及 模 构 专 家 系统 等 智能 技术 叫 ,” 关于 此 方面 的 内 容 将 在 第 27 章 中 详细 讨论 。
21.1. 4 先进 的 集散 式 控制 系统 一 网络 型 控制 系统 (20 世纪 90 年 代 至 今 )

进入 20 世纪 90 年 代 后 ， 随 着 可 构造 网 络 型 控制 系统 的 各 关 现 场 总 线 技术 的 发 展 ， 先 进 的

File: aluminum_industry_qa_benchmark/knowledge_qa_only/KQA_P8_textbook_qa/batches/full_textbook_ocr/ocr/B01/21_44dee88f/page-04.txt
. 360 .第 三 简 ， 铅 电解 计算 机 控制 及 个 厂 信息 化 -一
集散 式 〈 分 布 式 ) 控制 系统 开始 采用 “现场 控制 级 〈 模 控 机 ) + 过 程 监控 级 ”两 级 网 络 结构
形式 。 例 如 在 我 们 于 90 年 代 中 期 推出 的 网 络 型 智能 控制 系统 中 〈 详 见 下 节 “ 系 统 配置 实
例 " ) ， 现 场 控制 网 络 采用 一 种 先进 的 现场 总 线 一 “CAN 总 线 来 实现 现场 实时 控制 设备 〈 模 控
机 ) 及 其 他 现场 监控 设备 的 互联 ， 过 程 监控 级 则 使 用 以 太 网 实现 本 级 中 各 设备 〈 工 控 微机 及
服务 器 等 ) 的 互联 ， 并 实现 与 全 企业 局 域 网 的 无 颖 连接 。

控制 系统 结构 的 网 络 化 以 及 与 企业 计算 机 局 域 网 的 “无 颖 ”连接 ， 使 “人 、 机 交互 "
和 “ 管 、 控 一 体 ” 变 得 更 为 方便 ， 因 此 ， 这 不 仅 推动 了 各 类 需要 人 机 交互 的 模 况 分 析 系
统 的 发 展 与 实用 化 ， 而 且 使 大 型 铝 电解 企业 实现 综合 自动 化 与 信息 化 的 目标 变 得 更 加 容
易 。

21. 2 系统 配置 实例
21. 2. 1 一 种 简单 的 两 级 集散 式 (分布 式 ) 控制 系统 的 基本 配置

图 21-1 所 示 的 两 级 分 布 式 铝 电解 计算 机 控制 系统 的 一 般配 置 形式 是 一 种 最 简单 的 两 级 集
散 式 (分 布 式 ) 系统 配置 形式 。 它 可 以 分 为 现场 控制 级 〈 槽 控 机 ) 和 过 程 监控 级 。 现 场 控制
级 设 在 电解 车 间 ， 主 体 控制 装备 是 每 档 配 备 一 台 槽 控 机 (又 被 称 为 下 位 机 ) 。 过 程 监控 级 设 在
计算 站 ， 它 的 主要 监控 设备 是 一 台 计 算 机 (一般 采用 工控 微机 ) ， 又 被 称 为 上 位 机 。 一 条 通信
线 (包括 必要 的 通信 器 件 ) 可 以 将 现场 控制 级 中 的 所 有 模 控 机 与 过 程 监控 级 中 的 监控 微机 连
接 在 一 起 ， 构 成 一 个 完整 的 控制 系统 。

[|

|

[ 监控 机 |

[|

通信 线 四

[ad
| 1
(各 六 | | 机 AR
| 芷 间 | 1 1 中 |
|
必 4 一 间
CT Se 一 一 |

1
[LU

图 21-1 ”两 级 分 布 式 铝 电解 控制 系统 的 一 般配 置 形式

上 述 这 种 只 有 一 台 监 控 微机 作 上 位 机 的 简单 结构 适应 于 电解 模 数 量 较 少 的 情形 。 如 果 电 解
槽 数量 较 多 ，- 一 般 将 电解 模 按 所 在 地 域 分 区 (例如 ， 若 一 个 电解 系列 中 有 200 台电 解 槽 分布 在
两 栋 厂 房 中 ， 则 可 以 按 四 个 分 区 ) ， 给 每 个 区 配备 一 套 如 上 所 述 的 控制 系统 。 各 区 的 监控 微机
( 即 区 域 监控 微机 ) 都 安装 在 计算 站 ， 通 过 局 域 网 将 区 域 监控 微机 连接 在 一 起 ， 便 使 整个 生产
系列 的 控制 系统 成 为 一 个 整体 。

File: aluminum_industry_qa_benchmark/knowledge_qa_only/KQA_P8_textbook_qa/batches/full_textbook_ocr/ocr/B01/21_44dee88f/page-05.txt
-一 -一 ?1 铅 电解 计算 机 榨 制 系统 的 基本 结构 与 功能 361
21. 2.2 ”一 种 两 级 网 络 型 控制 系统 的 基本 配置
大 型 铝 电解 企业 的 钻 电解 控制 系统 可 采用 由 现场 控制 级 与 过 程 监控 级 两 级 构成 的 网 络 结
构 。 图 21-2 是 我 们 于 20 世纪 90 年 代 后 期 推出 的 一 种 网 络 型 计算 机 控制 系统 的 基本 配置 图 。 该
系统 的 过 程 监控 级 “融入 ”到 了 企业 的 全 厂 综合 自动 化 与 信息 化 网 络 中 ， 该 级 中 的 工控 机 及
服务 器 通过 交换 机 组 成 以 太 网 (Eihernet) ， 在 网 络 下 并 行 工作 ， 通 过 以 太 网 的 TCP/ 了 协议 进
行 数据 传输 。
Cs i
Ethernet(TCPHP) “上
1 号 工作 站 服务 器 丈 号 工作 站
EtherneVCAN 转换 器
一 信 和 和
| 整流。 系列 电流 信和 号 一 | 电 且 |
| 村 名 加 和 一 一 一 车间 |
ER ER CE
| [ | |
站
(| 过 一 才 一 一 ”> 一 一
LOT Aa |
[1LL _  _ _J
图 21-2 ”网 络 型 铝 电解 控制 系统 的 一 般配 置 形式
考虑 到 过 程 监控 级 使 用 的 以 太 网 通信 方式 难以 满足 电解 车 间 恶 劣 环境 下 的 稳定 可 靠 通信 要
求 ， 在 现场 控制 级 中 采用 现场 总 线 (CAN 总 线 ) 构成 通信 网 络 。 为 了 实现 现场 榨 制 级 的 CAN
总 线 网 络 与 过 程 监控 级 的 以 太 网 络 的 无 链 连 接 ， 在 现场 控制 级 与 过 程 监控 级 之 间 安装 有 若干 台
CAN-Eihernet 智能 转换 器 ， 它 们 可 并 行 运行 ， 互 为 备用 。 也 可 以 使 用 工控 微机 充当 CAN-Ether-
net 智能 转换 器 〈 接 口 机) ， 接 口 机 的 扩展 插 术 中 插 上 CAN 总 线 网 卡 和 以 太 网 网 卡 ， 分 别 连 接
上 、 下 两 级 。
21.3 系统 功能 设计 实例
21.3.1 现代 铝 电解 工艺 对 控制 功能 的 基本 要 求
由 于 铝 电解 过 程 复杂 且 重 要 参数 难以 在 线 检测 ， 所 以 锅 电 解 槽 是 一 个 非 线性 、 多 变量 、 大
滞后 且 具 有 模型 不 确定 性 的 复杂 被 控 对 象 。
生产 实践 与 理论 研究 表明 ， 要 获得 理想 的 技术 经 济 指标 ， 关 键 是 控制 好 铝 电解 村 的 几 个 主

File: aluminum_industry_qa_benchmark/knowledge_qa_only/KQA_P8_textbook_qa/batches/full_textbook_ocr/ocr/B01/21_44dee88f/page-06.txt
.362. 第 三 篇 ” 铝 电解 计算 机 控制 及 铝 厂 信息 化 一
要 技术 参数 ， 使 铝 电解 槽 能 处 于 理想 的 物料 平衡 与 热平衡 状态 下 稳定 运行 ， 从 而 使 物理 场 稳
定 ， 引 起 电流 效率 损失 的 二 次 反应 最 大 程度 地 被 抑制 。 为 达到 这 一 目标 ， 现 代 铝 电解 工艺 对 控
制 系统 提出 了 如 下 基本 要 求 :

(1) 控制 好 铝 电解 槽 的 物料 平衡 。 由 于 氧化 铝 的 添加 是 引起 物料 平衡 变化 的 主要 因素 ， 因
此 最 重要 的 是 控制 好 氧化 铝 的 添加 速率 〈 即 下 料 速率 ) ， 使 氧化 铝 浓度 的 变化 能 维持 在 预定 的
一 个 很 罕 的 范围 内 ， 既 要 尽量 避免 沉淀 的 产生 ， 又 要 尽量 避免 阳极 效应 的 发 生 。

(2) 控制 好 铝 电解 槽 的 极 距 与 热平衡 (包括 摩尔 比 ) 。 主 要 的 目的 是 ， 以 移动 阳极 作为 调
整 极 距 和 改变 输入 电功率 为 手段 ， 既 要 维持 合适 的 极 距 ， 又 要 保持 理想 的 热平衡 。 同 时 通过 氟
化 馈 添 加 控制 ,不仅 保持 电解 质 成 分 的 稳定 ， 而 且 为 热平衡 的 稳定 创造 条 件 。

(3) 具备 一 定 的 异常 槽 况 分 析 〈 病 槽 诊断 ) 与 辅助 决策 功能 。 由 于 至 今 钻 电解 槽 上 尚 存
在 不 能 由 计算 机 直接 控制 的 操作 工序 和 工艺 参数 ， 且 存在 一 些 检测 不 到 的 干扰 因素 和 变化 因
素 ， 并 由 于 控制 误差 的 积累 ， 铝 电解 槽 的 物料 平衡 ， 热 平衡 ， 以 及 互 有 关联 的 物理 场 会 发 生 组
慢 的 变化 。 这 些 变化 积累 到 一 定 的 程度 后 会 导致 电解 槽 正常 的 动态 平衡 的 崩溃 ， 即 电解 槽 成 为
病 槽 。 因 此 计算 机 应 该 具有 利用 各 种 可 获取 的 信息 综合 解析 电解 模 的 变化 趋势 ， 并 及 时 诊断 病
树 或 尽早 发 现 病 槽 形成 趋势 的 能 力 ， 以 便 能 及 时 地 调整 有 关 控 制 参 数 或 提出 人 工 进行 维护 性 操
作 的 建议 。

现代 铝 电解 过 程控 制 系统 的 功能 就 是 以 满足 上 述 要 求 为 目标 来 设计 开发 的 ， 到 目前 ， 先 进
控制 系统 的 控制 与 管理 功能 逐步 发 展 到 包括 下 列 几 个 方面 :

(1) 槽 电阻 解析 与 控制 〈 包 括 槽 电阻 异常 分 析 、 效 应 预报 、 极 距 调节 等 ) 。

(2) 氧化 铝 浓 度 控 制 〈 即 下 料 控制 ) 。

(3) 电解 质 成 分 控制 〈 即 所 化 铝 添加 控制 ) 。

(4) 人 工 操作 工序 的 辅助 管理 与 监控 。

(5) 覃 况 诊断 〈 包 括 单 模 及 系列 模 工 况 综合 分 析 ) 。

(6) 生产 管理 与 辅助 决策 等 。

21.3.2 现场 控制 级 ( 档 控 机 ) 的 主要 功能

以 上 一 节 中 介绍 的 “现场 控制 级 一 过 程 监控 级 ”两 级 集散 式 〈 或 网 络 型 ) 系统 为 例 ， 现
场 控制 级 的 主要 功能 包括 :

(1) 数据 采集 。 以 1 ~4Hz 的 采样 速率 ， 同 步 采 集 槽 电压 及 系列 电流 信 叶 ， 并 进行 槽 电阻

的 计算 、 滤 波 等 。

(2) 槽 电阻 解析 及 不 稳定 〈 异 常 ) 槽 况 处 理 。 实 时 地 分 析 槽 电阻 的 变化 与 波动 ， 并 据 此
对 不 稳定 及 异常 槽 况 〈 如 电阻 针 振 、 电 阻 舞动、 阳极 效应 趋势 、 阳 极 效应 发 生 、 下 料 过 程 的 电
阻 变化 异常 、 极 距 调节 过 程 的 电阻 变化 异常 等 ) 进行 预报 、 报 警 和 自 处 理 。

(3) 下 料 控制 〈 即 氧化 铝 浓度 控制 ) 。 基 于 对 槽 电阻 和 其 他 与 物料 平衡 变化 相关 的 因素 的
解析 ， 判 断 槽 内 物料 平衡 〈 氧 化 铝 浓度 ) 状态 ， 并 据 此 调节 下 料 器 的 下 料 间隔 时 间 ， 实 现 对 下
料 速率 的 控制 〈 即 对 氧化 铝 浓 度 的 控制 ) 。

(4) 正常 槽 电阻 控制 〈 即 极 距 与 热平衡 控制 ) 。 基 于 对 槽 电阻 、 模 电阻 波动 和 其 他 与 极 臣
或 热平衡 相关 的 因素 的 解析 ， 判 断 电 解 槽 的 极 距 与 热平衡 状态 ， 并 据 此 进行 极 距 调 节 〈 即 模 电
阻 调节 ) ， 间 接地 实现 对 极 距 与 热平衡 的 控制 。

(5) AIF: 添 加 控制 。 以 上 位 机 的 AIF* 添 加 控制 程序 给 定 〈 或 直接 由 人 工 设 定 ) 的 AIF: 基
准 添加 速率 作为 控制 基准 ， 结 合 自身 对 醒 况 及 相关 事件 的 判断 ， 调 节 氟 化 铝 下 料 器 的 下 料 间 隔

File: aluminum_industry_qa_benchmark/knowledge_qa_only/KQA_P8_textbook_qa/batches/full_textbook_ocr/ocr/B01/21_44dee88f/page-07.txt
一 一 一 -一 一 一 21 铝 电解 计算 机 控制 系统 的 基本 结构 与 功能 “363，
时 间 ， 实 现 对 电解 质 摩尔 比 的 榨 制 。

(6) 人 工 操作 工序 监控 。 对 换 阳 极 、 出 铝 、 抬 母线 等 人 工 操作 工序 进行 监控 。

(7) 数据 处 理 与 存储 。 为 上 位 机 监控 程序 进行 数据 统计 和 记录 ， 并 制作 和 储存 报表 数据 。

(8) 与 上 位 机 的 数据 交换 。 在 联机 状态 下 通过 通信 接口 与 上 位 机 交换 数据 。

(9) 故障 报警 与 事故 保护 。 诊 断 、 记 录 和 显示 自身 的 运行 状态 和 故障 部 位 ， 并 采取 相应 的
保护 措施 。

21.3.3 过程 监 控 级 (上 位 机 体系 ) 的 主要 功能

对 于 一 个 由 “现场 控制 级 一 过 程 监控 级 ”构成 的 两 级 分 布 式 〈 或 网 络 型 ) 系统 为 例 ， 过
程 监控 级 的 主要 功能 包括 :

(1) 槽 工作 状态 的 实时 显示 。 以 动态 曲线 与 图 表 形 式 ， 实 时 地 显示 模 电 压 、 权 电阻、 系列
电流 及 其 他 各 种 动态 参数 与 信息 。

(2) 参数 设 定 、 查 看 与 修改 。 为 用 户 提供 丰富 的 菜单 ， 实 现 对 控制 系统 〈 包 括 槽 控 机 和
上 位 机 体系 ) 中 设 定 参 数 的 设 定 、 查 看 与 修改 。 设 定 参数 一 般 分 为 两 大 类 ， 即 系列 参数 (全 系
列 通用 ) 和 槽 参数 。

(3) 历史 数据 (信息 ) 查看 与 输出 。 为 用 户 提供 丰富 的 菜单 及 数据 库 操作 手段 ， 以 曲线
和 图 表 等 形式 实现 对 电解 槽 各 种 历史 数据 (信息 ) 的 查看 与 输出 〈 打 印 ) 。

(4) 报表 制作 与 输出 。 按 照 规 定格 式 制作 和 输出 〈 打 印 ) 各 种 类 型 的 报表 ， 如 解析 记录
报 、 时 报 、 班 报 、 日 报 、 月 报 、 效 应 报 、 权 状态 报 、 故 障 信息 报 等 。

($) 自动 语音 报警 。 配 备 有 自动 语音 报警 系统 ， 向 电解 车 间 广 播 重要 提示 信息 ， 包 括 电 解
槽 的 异常 信息 〈 如 效应 发 生 、 效 应 超时 、 电 压 越 限 等 ) 。

(6) 槽 况 分 析 。 先 进 的 控制 系统 提供 对 各 电解 槽 及 全 系列 变化 趋势 进行 分 析 的 功能 。 例
如 ， 基 于 对 历史 数据 的 挖掘 与 分 析 ， 判 断 单 模 、 或 某 个 区 、 或 全 系列 村 在 某 一 时 段 的 状态 〈 参
数 ) 变化 趋势 ， 为 生产 过 程 优化 与 控制 优化 提供 指导 。

(7) 生产 管理 。 与 企业 的 局 域 网 联网 ， 实 现 各 类 信息 的 浏览 、 修 改 、 上 传 、 下 载 、 打 印 ，
满足 企业 实现 综合 自动 化 与 信息 化 的 要 求 。

21. 4 核心 控制 装置 一 一 槽 控 机 简介

槽 控 机 是 铝 电解 控制 系统 中 的 关键 控制 装备 。 目 前 我 国 的 槽 控 机 主要 有 单 CEU 型 和 多
CPU 网 络 型 两 种 类 型 。 过 去 在 自 烤 铝 电解 槽 上 还 曾经 使 用 过 可 编程 序 控制 器 (PLC) 型 。
21.4.1 可 编程 序 控制 器 (PLC) 型

PLC 是 一 种 可 广泛 应 用 于 多 种 工业 过 程控 制 的 通用 设备 。 与 专用 型 的 单 板 机 相 比 ， 它 的 显
著 优 点 是 : 硬件 可 靠 ; 输入 /输出 能 力 强 ; 具有 模块 化 积木 式 结构 ， 因 此 组 态 灵活 ， 通 用 性 与
可 扩 人 性 强 ; 不 需 另 设 接口 电路 ， 且 编程 容易 掌握 ， 故 开发 周期 得 。 但 其 缺点 是 ， 价 格 可 接受 的
中 、 低 档 PLC 运算 能 力 差 ， 不 能 对 复杂 被 控 对 象 进行 分 析 ， 因 此 一 般 只 适合 于 作 开 关 量 的 控
制 。

21.4.2 单 CPU 型

早期 的 槽 控 机 多 采用 一 片 Z&0CPU 和 复杂 外 围 电路 构成 。 由 于 电子 技术 的 迅猛 发 展 ， 尤 其

是 CPU 的 升级 换代 速度 加 快 ， 所 以 现在 一 些 模 控 机 厂家 将 386CPU 配置 在 模 控 机 上 幸 代 原 有

File: aluminum_industry_qa_benchmark/knowledge_qa_only/KQA_P8_textbook_qa/batches/full_textbook_ocr/ocr/B01/21_44dee88f/page-08.txt
"364 第 三 篇 “ 银 电 解 计算 机 控制 及 铝 厂 信息 化 一 一 一
Z80CPU， 满 足 应 用 软件 升级 的 要 求 ， 但 其 硬件 结构 并 没有 实质 性 的 改变 。 硬 件 结构 采用 插 板
式 ， 将 信号 输入 /输出 部 分 、 模 电压 与 系列 电流 转换 部 分 等 做 成 插 板 ， 内 部 信号 传输 采用 标准
总 线 〈STD 总 线 ) ， 外 部 信号 采用 计算 机 常用 的 扁 带 进行 转 接 ， 与 上 位 机 的 通信 过 去 多 采用
RS-485/BitBus (位 总 线 ) 方式 ， 后 来 也 逐步 改 用 CAN 总 线 等 现场 总 线 。

这 种 模 控 机 的 优点 是 运算 速度 快 ， 有 DOS 系统 支持 ， 编 程 方式 相对 简单 。 但 其 缺点 不 容
忽视 :

(1) 核心 器 件 较 落后 。 由 于 采用 的 是 已 被 淘 涩 的 386CPU 产品 ， 势 必 失 去 器 件 厂家 的 未 来
技术 支持 ， 且 会 影响 后 期 的 产品 供 货 。

(2) 生产 成 本 及 后 期 维护 成 本 均 较 高 。386CPU 采用 表 贴 安装 方式 ， 管 脚 密集 不 易 焊接 ，
要 采用 波峰 焊 等 设备 ， 同时， 由 于 386CPU 与 外 围 电路 的 连接 复杂 ， 各 信号 间 的 逻辑 关系 也 很
复杂 ， 现 场 测试 比较 困难 ， 对 维护 水 平 要 求 高 且 维护 难度 大 ， 因 为 管 脚 密集 不 易 焊 接 ， 所 以 出
现 故 障 以 后 只 能 整 板 更 换 ， 备 件 购置 费用 和 系统 的 维护 费用 高 。

(3) 对 运行 环境 要 求 较 高 。386CPU 是 为 计算 机 设计 的 ， 其 对 运行 环境 要 求 比 较 高 ， 粉尘
和 高 磁场 对 其 运行 可 靠 性 有 重大 影响 。

(4) 故障 率 较 高 。 槽 控 机 的 接头 插件 在 电解 现场 强 腐蚀 高 灰尘 的 环境 中 易 氧化 腐蚀 ， 导 致
接触 不 良 、 信 号 中 断 和 引发 随机 性 故障 ， 整 机 的 稳定 性 和 可 靠 性 随 运 行 时 间 延 长 而 降低 。

(5) 运算 能 力 没有 充分 发 挥 。 由 于 与 之 相配 的 外 围 设备 的 运行 能 力 没有 提升 ， 其 运算 能 力
并 没有 完全 发 挥 。

(6) 不 易于 扩展 。 铝 电解 过 程控 制 必然 会 随 着 工艺 技术 的 发 展 而 产生 许多 新 的 控制 点 ， 采
用 单 CPU 结构 后 ， 对 于 每 一 个 新 的 控制 点 都 要 重新 设计 模 控 机 硬件 。

为 了 解决 上 述 单 CPU 型 的 插 板式 模 控 机 所 存在 的 接 插件 多 ， 故 障 率 高 的 问题 ， 一 些 厂家
推出 了 大 板式 模 控 机 。 但 “大 板 ” 故 障 风险 集中 ， 一 下 “大 板 ” 中 某 -一 局 部 故障 ， 则 整 块 板
均 需 更 换 或 修理 ， 这 可 能 还 会 导致 工厂 的 备件 购置 费用 和 系统 的 维护 费用 增高 。

21.4.3 多 CPU 网 络 型

20 世纪 90 年 代 末期 ， 我 们 开发 了 一 种 多 CPU 网 络 型 槽 控 机 (全 分 布 式 槽 控 机 ) ， 并 迅速
在 我 国 铝 电解 行业 推广 应 用 。 从 外 观 来 看 ， 该 种 槽 控 机 与 单 CPU 型 大 板式 槽 控 机 类 似 ， 为 避
挂 式 结构 ， 左 、 右 机 箱 分 别 为 动力 箱 、 逻
辑 箱 ， 这 两 个 箱 体 的 外 形 尺寸 相 同 〈 典 型
八 才 均 为 : 宽 400mm x 高 550mm x 厚 ，
200mm， 见 图 21-3) 。 但 内 在 的 本 质 区 别 一 人
是 ， 据 弃 了 流行 于 80 年 代 的 SID 避 线 靶 国 国 。 产 =
术 ， 而 采用 先进 的 现场 总 线 (CAN 总 线 ) | 7 和
技术 和 网 络 通信 技术 ， 将 槽 控 机 内 部 结构 cm |
设计 为 多 CPU 的 智能 分 布 式 网 络 结构 形 Ne
式 。

CAN 现场 总 线 技术 是 一 种 多 主 总 线 技 9 |
术 ， 符 合 国际 标准 〈IS011898) ， 通 讯 传

输 速率 可 达 1Mbps， 上 其 有 高 可 莘 性 和 送 讯 [yy
的 实时 性 ， 同时 网 络 内 节点 数 不 受 限制 ， hyfe=j=3z3zxfgjzjgz zjojoj'jojson ?jhjltshszhahyizyhz'yzuhus wayz 记 于 赣 六:
易于 功能 的 扩展 。 图 21-3 ”一 种 多 CPU 网 络 型 槽 控 机 外 形

File: aluminum_industry_qa_benchmark/knowledge_qa_only/KQA_P8_textbook_qa/batches/full_textbook_ocr/ocr/B01/21_44dee88f/page-09.txt
一 ”一 一 一 一 ， 21 铝 电 解 计 算 机 控制 系统 的 基本 结构 与 功能 365，

我 们 按 智能 化 、 模 块 化 与 网 络 化 的 硬件 设计 原则 来 设计 槽 控 机 的 逻辑 单元 。 以 YFC-99 型
槽 控 机 为 例 ， 将 逻辑 单元 设计 为 3-CPU 网 络 体系 结构 ， 内 含 3 个 智能 模块 :

(1) 采样 模块 。 完 成 槽 电压 和 系列 电流 的 采样 ， 并 进行 槽 电阻 计算 ， 信 号 滤波 等 预 处 理 。

(2) 主 模块 。 对 过 程 进行 解析 ， 接收 开关 板 的 输入 信号 ; 通过 显示 面板 的 数码 管 和 指示 灯
输出 运行 信息 ; 实现 与 外 部 设备 (上 位 机 ) 的 数据 交换 等 。

(3) 操作 模块 。 完 成 所 有 对 动力 单元 的 输入 /输出 操作 ， 如 阳极 升降 、 打 壳 、 下 料 等 动作
信和 号 的 输出 以 及 执行 情况 的 检测 输入 。

上 述 3 个 智能 模块 均 带 有 自己 的 CPU， 均 能 相对 独立 地 运行 和 发 挥 自己 的 功能 ， 彼 此 之 问
通过 以 双 绞 线 或 双 世 电缆 为 通信 介质 的 CAN 总 线 互联 ， 实 现 数据 交换 和 协同 工作 ， 从 而 使 整
个 槽 控 机 的 逻辑 单元 成 为 一 个 网 络 体系 。 并 且 ， 该 体系 与 外 设 的 接口 也 采用 CAN 总 线 协 议 ，
以 满足 构造 网 络 型 控制 系统 的 要 求 。 按 上 述 设计 方案 所 设计 的 槽 控 机 的 逻辑 单元 结构 示意 图 如
图 21-4 所 示 。 可 见 ， 在 整个 槽 控 机 中 ， 电 路 板 数量 仅 为 5 块 (3 个 智能 模块 另 加 1 个 触摸 开关
板 和 1 个 动力 箱 中 的 信和 号 采集 板 ) 。

外 部 CAN 癌 线 (至上 位 机 )
ee
PT

动作 信和 号 手动 信号
Ti
LI
图 21-4 YFC-99 网 络 型 槽 控 机 逻辑 单元 的 基本 构成

多 CPU 网 络 型 模 控 机 的 主要 特点 是 :

(1) 智能 化 程度 高 。 多 CPU 网 络 体系 中 的 智能 模块 能 并 行 运行 、 协 同 工 作 ， 因 此 综合 数
据 处 理 能 力 强大 〈 多 个 CPU 的 协同 处 理 能 力 远 远大 于 单个 CPU) ， 能 很 好 地 满足 高 度 智能 化 控
制 的 要 求 ， 避 免 了 单 CPU 型 槽 控 机 单纯 依赖 CPU 的 升级 来 提高 数据 处 理 能 力 的 局 限 性 。 例 如 ，
使 用 16 位 或 32 位 CPU 芯片 〈 如 Intel80386 等 ) 来 替代 单片机 芯片 虽然 可 以 解决 数据 处 理 能 力
的 问题 ， 但 带 来 了 结构 复杂 、 高 温 下 运行 稳定 性 较 差 且 维 护 困难 等 新 间 题 。

(2) 结构 简洁 、 集 成 度 高 、 安 全 可 靠 、 维 护 性 好 。 智 能 模块 (电路 板 ) 采用 类 似 的
硬件 结构 ， 其 CPU 均 采 用 适 于 工业 现场 恶劣 环境 的 单片机 系列 〈( 如 90C32 系列 CPU ) ，
并 设计 有 可 编程 的 电源 监视 和 WatchDpog ( 防 程序 走 飞 ) 的 器 件 ; 外 围 接口 电路 采用 高 集
成 化 器 件 (PSD) ， 以 简化 电路 设计 提高 可 靠 性 ; 高 集成 度 器 件 与 网 络 体 系 结构 的 采用 使
槽 控 机 内 部 连接 线 极 少 ， 降 低 了 接 插 性 故障 ， 同 时 该 方式 使 得 故障 分 散 ， 易 于 维护 ， 维
护 费 用 低 ， 而 且 当 某 一 模块 的 CPU 工作 故障 时 能 被 其 他 无 故障 的 模块 检 出 ， 从 而 自动 采
取保 护 措施 。

File: aluminum_industry_qa_benchmark/knowledge_qa_only/KQA_P8_textbook_qa/batches/full_textbook_ocr/ocr/B01/21_44dee88f/page-10.txt
. 366. 第 三 篇 ” 铝 电解 计算 机 控制 及 铝 厂 信 息 化 一 人 人，
参考 文献
1 Mohr R A. Aluminum reduction plant distributive control system, Light Metals ，1982 : 595 ~ 608
2 Macaudiere Y. Recent advances in process control of the potline, Light Metals ，1988 : 607 ~ 612
3 李 朝 ， 丁 凤 其 ， 堆 本 龙 等 . 基于 现场 总 线 的 全 分 布 式 铝 电解 槽 自动 控制 机 ， 轻金属，2001，(4) : 36
~38
4 丁 凤 其 ， 李 胡 ， 邹 忠 等 . 基于 CAN 总 线 的 全 分 布 式 控制 器 及 其 在 铝 电解 过 程控 制 中 的 应 用 .自动 化
代表 ，2001,，22 (7): 42 ~43
5 刘 业 翔 ， 陈 湘 涛 ， 张 文 根 等 .基于 数据 仓库 的 铝 电解 网 络 监控 系统 的 设计 与 实现 .轻金属 ，2003 ，
(9):， 2S ~29
6 Bonny P，Gerphagnon J 工 ，Laboure G et al Process and apparatus for accurately controlling the rate of intro-
duction and the content of alumina in an igneous electrolysis tank in the production of alumin-
ium. US4431491. 1984
7 Moen T，Aalbu J，Borg P. Adaptive control of alumina reduction cells with point feeders. Light Metals ，1935 :
459 ~469
8 Borg P，Moen T，Aalbu J. Adaptive control of alumina reduction cells with point feeders. Modeling ，Identifica-
tion and Control (MIC) ，1986, 7 (1) : 45 ~56
9  McKenna ] S，Omani FF 多，Nyadziehe 了 T An adaptive feed strategy for a center-break reduction cell. JOM-
Journal of the Minerals Metals & Materials Society，1993，45 (11): 44 ~47
10” 李 朝 . 点 式 下 料 铝 电解 槽 计算 机 控制 模型 的 研究 .长沙 : 中 南 工业 大 学 ，1993
11 Li Je，Huang Yongzhong，Wang Huazhang，et al. An estimation model of alumina concentration for point-
feeding aluminum reduction cels. Light Metals，1994: 441 ~ 447
12 Li Jie，Xiao Jin，Liu Yexiang，et a. Hierarchical intelligent control system for aluminium reduction cells.
Light Metals，1997: 463 ~ 467
13 EL Jie，Xu Fucang，Xiao Jin，et al. An inteljgent fuzzy control system for prebaked-anode aluminum reduc-
tion cells. nm，Huang Xinhan et al ed. Proceedings of The International Conference on Artificial Intehligence for
Engineering. Wuhan: HUST Press，1998 : 476 ~479
14 李 动 ， 王 前 普 ， 背 劲 等 . 预 焙 铝 电解 槽 智能 模糊 控制 系统 . 中 国有 色 金 属 学 报 ，1998，8 (3 ) : 557
~362
15 李 塌 ， 肖 劲 ， 张 泰山 等 . 铝 电解 槽 点 式 下 料 的 专家 模糊 控制 方法 . 中 南 工 业 大 学 学 报 ，1998 ，29
(1): 32 ~35
16 李 朝 ， 丁 凤 其 ， 邹 忠 等 . 铝 电解 模糊 专家 控制 器 的 开发 与 应 用 . 有 色 人 金属 ，2000，52 (4) : 61 ~63
17 李 胡 ， 张 文 根 ， 丁 风 其 等 ， 基于 在 线 智能 辨识 的 模糊 专家 控制 方法 及 其 应 用 . 中 南大 学 学 报 〈 自然
科学 版 ) ，2004,，35 (6): 911 ~914
18 Meghlaoui A，Bui RT，Thibault J et al. Intelligent control of the feeding of aluminum electrolytic cells using
neural networks. Metallurgical and Materials Transactions 3，1997，28B (4) : 215 ~ 221
19 ”Meghiaoui A，Bui R T，Thibault J et al. Predictive control of aluminum electrolytic cells using neural net-
works. Metallurgical and Materials Transactions B，1998，29B (10) : 1007 ~ 1019
20 Meghlaoui A，Thibault J，Bui R T et al Neural networks for the identiftication of the aluminium ejectrolysis
process. Computer & Chemical Engineering，1998，22 (10) : 1419 ~ 1428
21 Li Je，Liu Yexiang，Huang Yongzhong et al, Bath temperature model for point-feeding aluminium reduction
cells. Transactions of Nonferrous Metals Society of China，1994,， 4 (1): 26 ~32
22 李 动 ， 李 民 军 ， 肖 劲 等 . 铝 电 解 槽 槽 电阻 的 智能 控制 方法 研究 . 见 : 中 国 科 学 技术 协会 编 . 中 国 科
