Repository: Q-shui/GraphRAG

# KQA-P8 教材知识问答

本目录是独立的教材来源候选集工程。首个OCR批次处理《现代铝电解》第29章印刷页457–464，形成16条新候选题；其中3条完成页面视觉复核，13条仍待逐页复核。

依据：教材PDF、页面图像和OCR文本（代码事实）。`TEXTBOOK_VERIFIED`只表示已完成本轮教材页面核对，不代表外部文献或专家批准。

运行：`python scripts/build_p8.py`，再运行 `python scripts/validate_p8.py`。

File: aluminum_industry_qa_benchmark/knowledge_qa_only/KQA_P8_textbook_qa/batches/full_textbook_ocr/ocr/B01/24_8591b951/page-01.txt
”一 一 24 氧化 铝 浓度 控制 (下 料 控制 ) “387，
24 氧化 铝 浓 度 控 制 (下 料 控制 )

24.1 传统 的 定时 下 料 控制 方法

24.1.1 “定时 下 料 控制 的 典型 模式

定时 下 料 控制 的 奥 型 模式 如 图 24-1 所 示 。

图 24-1 中 ， 从 上 一 次 效应 加 工 或 效应 预报 加 工 结束 时 刻 到 本 次 的 效应 等 待 开始 时 刻 ， 这
段 时 间 间 隔 值 是 按 管理 者 所 期 望 的 效应 系
数 而 设 定 的 效应 间隔 时 间 。 控 制 系统 在 效 “和 和 和 人
应 间隔 设 定时 间 内 以 一 定 的 时 间 间 了 昭 安排
效应 即 正常 加 工 。

当 达 到 效应 等 待 开始 时 刻 时 ， 控 制 系 | 间 中 下 下 eg 全 下 理
统 停止 NB 进入 效应 等 待 。 效 应 等 待 极限 本 站 四
时 间 的 基 值 也 由 管理 者 设 定 ， 但 当 效应 等
待 时 间 内 发 生 了 停电 ， 或 有 人 工 额外 下 全 岗 设 呈 贞 同人 学 竺 用 限时 间
料 ， 或 模子 已 进入 了 由 控制 系统 作出 的 效
应 预报 状态 时 ， 控 制 系统 将 等 待 的 极限 时 图 24-1 “定时 下 料 控制 的 典型 模式
间作 相应 延长 o NB 一 正常 加 工 ; AEB 一 AE 加 工 】 AEPB 一 AE 预报 加 工

当 效应 在 效应 等 待 极 限时 间 之 内 发 生
时 ， 控 制 系统 进行 《或 由 人 工 进行 ) 效应 加 工 ;或 者 在 效应 等 待 极限 时 间 内 控制 系统 的 效应
预报 程序 作出 了 效应 预报 (说 明 效应 等 待 已 达到 了 清洁 槽 底 、 维 持 物料 平衡 的 作用 ) ， 控 制 系
统 通过 槽 况 解析 确认 当前 档 况 正常 无 须 让 效应 发 生 ， 便 不 等 待 效应 发 生 就 进行 加 工 〈 即 效应 巴
报 加 工 ) 。

从 效应 加 工 或 效应 预报 加 工 后 ， 控 制 系统 又 按 固定 模式 开始 下 一 轮 下 料 周 期 。

24. 1. 2 ”效应 等 待 失败 后 的 NB 间隔 及 效应 等 待 时 间 调整

以 上 只 讨论 了 效应 如 期 地 发 生 或 预报 在 效应 等 待 极限 时 间 内 的 情况 。 事 实 上 ， 有 时 效应 会
在 NB 间隔 内 突 发 ， 有 时 效应 等 待 会 失败 。 当 效应 在 NB 间隔 中 突 发 时 ， 最 可 能 的 原因 是 缺 料
或 槽 温 过 低 ， 这 两 方面 都 能 从 效应 (和 效应 加 工 ) 中 得 到 补偿 ， 因 此 控制 系统 只 需 从 突 发 的

。 数 应 为 起 点 ， 接 上 述 典型 模式 安排 新 的 一 轮 加 料 周期 。 但 如 果 为 效应 等 待 失败 的 情形 ， 控 制 系
统 将 按 一 定 方式 对 其 后 的 加 料 周 期 里 的 NB 间隔 及 效应 等 待 进行 调整 。 基 本 方式 是 :

(1》 第 一 次 效应 等 待 失败 时 ， 控 制 系统 结束 效应 等 待 ， 立 即 转 人 下 一 轮 加 料 周期 ， 但 将 该
周期 内 的 NB 间隔 延长 一 设 定 值 (例如 延长 2096 ) 。 从 第 一 次 效应 等 待 开始 时 刻 起 ， 经 历 一 设
定时 间 后 安排 第 二 次 效应 等 待 。 若 第 二 次 等 待 也 失败 ， 则 采取 与 第 一 次 效应 等 待 失败 后 相同 的
方式 安排 其 后 的 加 料 周期 ， 这 样 NB 间隔 再 次 被 延长 一 设 定 值 。 其 后 若 仍 无 效应 发 生 ， 原 则 上
可 按司 样 方式 安排 第 3、4 、… 、 次 效应 等 待 。 但 应 规定 NB 间隔 的 总 延长 量 不 得 超过 一 定 限

File: aluminum_industry_qa_benchmark/knowledge_qa_only/KQA_P8_textbook_qa/batches/full_textbook_ocr/ocr/B01/24_8591b951/page-02.txt
.388.， 第 三 篇 ” 馈 电 解 计 算 机 控制 及 铝 厂 信息 化 一 人，
度 ， 而 且 -一 般 需 要 人 工 来 处 理 病 模 。

(2) 当 效 应 终于 发 生 后 〈 效 应 也 可 能 是 在 被 延长 的 NB 间隔 中 发 生 的 ) ， 槽 子 便 进 人 康复
期 。 已 经 变 大 了 的 NB 间隔 不 是 立即 恢复 到 基准 值 ， 而 是 比 基 准 值 稍 大 一 些 ， 以 适应 模子 康复
的 需要 。 待 正常 发 生 了 1 ~ 2 个 效应 后 ， 才 复原 到 基准 值 ， 即 重新 转 入 正常 的 加 料 周期 。

以 上 所 述 的 定时 下 料 控制 模式 是 基于 物料 平衡 的 原理 来 控制 下 料 ， 并 依靠 定期 停止 下 料 等
待 效 应 来 校 验 物 料 平衡 的 控制 效果 并 消除 NB 期 间 可 能 产生 和 积累 的 沉淀 。 由 于 控制 过 程 没有
与 氧化 铝 浓度 挂 钧 ， 因 此 难以 实现 氧化 铝 浓度 的 平稳 控制 ， 并 且 难 以 满足 环保 法 规 对 低 效应 系
数 的 要 求 。 特 别 是 当 采用 以 低 摩 尔 比 、 低 温和 低 效 应 系数 为 主要 特征 的 工艺 技术 〈 即 “三 低 ”
工艺 技术 ) 时 ， 低 温和 低 摩尔 比 的 采用 大 大 降低 了 Al,0, 在 电解 质 中 的 人 饱和 溶解 度 和 溶解 速
度 ， 因 此 下 面 将 讨论 的 准 连续 “ 按 需 下 料 ”与 低 ALO, 浓度 控制 成 为 维持 稳定 操作 的 必要 条
件 。

24.2.1 ”氧化 铝 浓度 与 槽 电阻 的 关系

由 于 目前 还 没有 能 满足 控制 需要 的 Al ;浓度 传 感 器 ， 因 此 采用 准 连续 (或 称 半 连 续 ) 下
料 制 度 的 新 型 控制 技术 仍 是 以 槽 电阻 作为 主要 控制 参数 。 但 与 传统 技术 不 同 ， 新 技术 通过 对 覃
电阻 的 跟踪 ， 不 仅 完成 了 常态 极 上 中 控制， 而 且 完成 了 对 AlL.0, 浓 度 的 跟踪 与 控制 。

当前 各 种 新 型 技术 的 共同 的 理论 依据 是 ; 在 醒 况 正常 稳定 而 且 极 距 变化 基本 不 改变 阳极 底
掌 形状 时 ，( 表 观 ) 槽 电阻 、Al 0, 浓 度 、 极 距 这 三 个 参数 之 间 存 在 着 如 图 24-2 所 示 的 定性 关
系 口 。 从 图 24-2 中 可 见 ， 在 极 距 一 定 的 条 件 下 ， 氧 化 铝 浓度 与 槽 电阻 的 关系 呈现 为 “四 形 ”
曲线 ， 即 在 中 等 氧化 名 浓度 区 存在 一 个 极 值 点 。 极 低 点 的 位 置 随 电解 质 的 组 成 与 温度 等 工艺 条
件 的 不 同 波动 在 3% - 5 多 的 范围 内 。 当 浓度 高 于 或 低 于 与 槽 电阻 极 值 点 所 对 应 的 浓度 值 时 ，
槽 电阻 均 会 升 高 。 在 极 值 点 ， 左 侧 〈 即 低 浓度 侧 ) 槽 电阻 随 浓度 的 降低 而 显著 增加 的 主要 原
因 是 过 电位 随 浓度 的 降低 而 显著 降低 〈 当 浓度 降低 到 效应 临界 浓度 时 ， 档 电阻 会 急剧 升 高 而 发
生 阳 极 效应 ) ， 在 极 值 点 ， 右 侧 〈 即 高 浓度 侧 ) ， 过 电位 受 浓度 变化 的 影响 很 小 ， 槽 电阻 随 党
度 升 高 而 升 高 的 主要 原因 是 电阻 率 随 浓度 的 升 高 而 升 高 〈 当 浓度 升 高 到 一 定 程度 时 ， 沉 淀 的 产
生还 会 成 为 高 浓度 区 电阻 升 高 的 重要 原因 ) 。 极
距 与 槽 电阻 的 关系 几乎 是 线性 的 关系 。 图 24-2
中 三 条 曲线 分 别 对 应 极 距 在 三 个 设 定 值 时 的 槽 电
阻 与 氧化 铝 浓度 关系 曲线 。 理 论 估算 表明 ， 极
距 设 定 值 的 不 同 主要 影响 到 槽 电阻 与 氧化 铝 浓度
关系 曲线 的 高 低 ， 而 对 该 关系 曲线 的 形状 影响 很 <
小 。 因 此 ,如果 忽略 极 距 的 变化 〈 极 调 整 的 2+4
短暂 时 间 除 外 ) ， 控 制 系统 就 可 以 通过 跟踪 氧化 2
铝 浓度 变化 过 程 中 的 槽 电阻 变化 来 了 解 氧化 铝 浓
度 所 处 的 状态 。 这 是 目前 各 类 基于 槽 电阻 跟踪 的
氧化 铝 浓度 控制 算法 的 理论 基础 。 4

目前 ， 各 种 基于 槽 电阻 跟踪 的 氧化 铝 浓度 控 Co
制 技术 均 将 AL0; 浓 度 工 作 区 设置 在 图 24-2 所 示 图 24-2” 槽 电阻 R、AL0, 浓度 C、

的 槽 电阻 -AL 0, 浓 度 曲 线 极 低 点 的 左 侧 ， 即 低 极 距 厂 间 的 定性 关系

File: aluminum_industry_qa_benchmark/knowledge_qa_only/KQA_P8_textbook_qa/batches/full_textbook_ocr/ocr/B01/24_8591b951/page-03.txt
-一 一 一 24 氧化 个 浓度 控制 (下 料 控制 “389
Al0, 波 度 区 。 将 Al0, 浓 度 控制 在 低 AL 0, 浓度 区 不 仅 满足 了 现代 采用 “三 低 ”技术 条 件 的 要
求 ， 而 且 由 于 在 低 Al0, 浓 度 区 槽 电阻 对 Al 9, 浓度 的 变化 很 敏感 ， 因 此 当 有 意识 地 将 下 料 过 程
安排 为 “ 欠 量 下 料 ”与 “过 量 下 料 ”周期 交 蔡 地 进行 时 ，Al.0, 浓 度 的 变化 就 会 反映 到 村 电阻
的 变化 中 ， 通 过 跟踪 档 电 阻 及 其 变化 速率 〈 常 称 为 斜率 ) 便 可 以 跟踪 推测 Al 0 浓度 和 进行 欠
量 与 过 量 两 种 下 料 状态 的 切换 ， 最 终 达到 将 Al, 0 浓度 的 波动 限制 在 预定 的 工作 区 内 的 目的 。
在 -定时 间 肉 ， 村 电阻 均值 〈 或 基 值 ) 的 大 小 反映 极 上 距 的 高 低 ， 因 此 可 用 于 极 距 控 制 。 极 距 调
整 及 其 他 操作 工序

保证 Al,0, 浓 度 眼 踪 成 功 的 关键 是 维持 热平衡 以 保证 炉 胜 稳 定 。 对 于 现代 采用 小 加 工 面 的
预 烤 楷 ， 当 热平衡 良好 、 模 况 稳定 时 ， 可 以 观察 到 炭素 阳极 的 消耗 速率 小 于 铝 液 高 度 的 增长 束
率 ， 这 导致 极 距 轻 微 和 和 逐渐 减 小 。 极 距 变化 是 Al 0, 浓 度 跟 踪 精 度 的 最 大 影响 因素 ， 但 是 只 要
欠 量 下 料 与 过 量 下 料 的 “ 欠 ” 与 “过 ”的 程度 安排 合适 ， 极 距 的 变化 就 不 足以 掩盖 档 电 阻 变
化 中 所 包含 的 AL0, 浓 度 的 信息 。

根据 技术 特点 的 不 同 ， 当 前 基于 村 电阻 跟踪 的 氧化 铝 浓度 控制 技术 可 以 分 为 如 下 三 类
(1) 基于 模 电 阻 变化 区 域 眼 踪 的 浓度 控制 法 ，(2) 基于 对 槽 电阻 变化 速率 〈 即 斜率 ) 跟踪 的
浓度 控制 法 ，(3) 基于 氧化 铝 浓度 (或 特征 参数 ) 估计 模型 的 浓度 控制 法 。 顺 便 指出 ， 这 三
类 方法 在 国内 被 泛称 为 Al.0, 浓 度 的 “ 自 适应 控制 ”法 。
24. 2. 2 ”基于 槽 电阻 变化 区 域 跟踪 的 浓度 控制 法

类 似 于 传统 的 正常 电阻 控制 ， 该 法 设 定 一 个 模 电 阴 目 标 控制 区 域 〈 即 非 调节 区 ) ， 但 不 同
的 是 ， 该 法 不 仅 利用 极 距 调节 ， 而 且 还 利用 Al 0, 下 料 速率 调节 〈 即 欠 量 ， 过 量 下 料 状态 的 切
换 ) ， 将 槽 电阻 维持 在 目标 控制 区 域内 。

以 法 国 普 基 铝 业 公司 开发 的 下 料 控制 程序 为 例 9， 如 图 24-3 所 示 ， 该 程序 用 欠 量 下 料 和
过 量 下 料 周期 交 蔡 地 进行 ， 以 检查 Al.0, 浓 度 的 变化 ， 目 的 是 维持 Al 0 浓度 在 最 佳 浓度 点 C。
附近 波动 。 假 定 浓度 变化 区 间 位 于 图 24-2 所 示 的 极 值 点 的 左 侧 ， 即 低 氧化 铝 浓度 区 ， 当 执行
入 量 下 料 时 ， 模 电阻 会 因 Ab 0, 浓 度 减 小 而 上 升 〈 图 24.3) ， 但 上 升 未 超过 非 调节 区 时 不 调节
极 距 。 直 至 槽 电阻 上 升 超过 非 调节 区 上 限 ， 控 制 系统 才 命令 每 次 不 超过 十 分 之 几 毫米 的 距离 下
降 阳极 。 若 经 Y 次 调节 后 模 电 阻 仍 超过 非
调节 区 上 限 ， 则 转 和 过量 下 料 周 期 。 过 量 下 过量 理 过 量 下 料
料 使 Al 0, 波 度 逐 步 升 高 ， 梢 电阻 逐步 降 时 | | 了 国 胃
低 。 但 由 于 在 较 高 Al0, 浓 度 下 ， 模 电阻 对 六 |
Al0;, 浓 度 的 变化 变 得 不 敏感 ， 所 以 若 用 非
调节 区 下 限 作为 结束 过 量 下 料 的 判断 标志 ， 。
则 可 能 因 王 扰 噪声 (如 极 距 波 动 等 ) 的 存 ”全 。
在 而 造成 误 判断 ， 因 此 过 量 下 料 持续 一 段 预 到
定时 间 了 后 宣告 结束 ， 随 之 转 入 欠 量 下 料 周
期 。 在 过 量 下 料 周期 中 若 槽 电阻 滑落 到 非 调 。 Run -NA AM
节 区 下 限 外 ， 控 制 系统 将 按 传统 的 正常 电阻 蝇 A
控制 常态 极 距 调 节 ) 程序 进行 增 大 极 距 到， |[ AN
的 调节 。 和 本

以 上 所 述 的 “ 欠 量 "、 “过量 ”交替 下 一 一
料 程序 每 持续 一 定时 间 〈 如 1 ~2q) 后 ， 为 图 24-3 ”法国 普 基 的 一 种 下 料 控制 程序 的 原理

File: aluminum_industry_qa_benchmark/knowledge_qa_only/KQA_P8_textbook_qa/batches/full_textbook_ocr/ocr/B01/24_8591b951/page-04.txt
. 390 。 第 三 简 “ 钻 电解 计算 机 控制 及 钻 厂 信息 化 一 一
保险 起 见 ， 控 制 系统 对 电解 模 进 行 一 次 档 电 阻 “ 跟 踪 ” (或 称 Al 0, 浓 度 的 “ 寻 迹 ") ， 以 作为
对 AL 0, 浓 度 的 附加 控制 。 做 法 是 ;停止 下 料 并 禁止 阳极 移动 ， 然 后 跟踪 槽 电阻 直 至 其 达到 预
定 值 (或 效应 预报 程序 作出 了 预报 》 后 转 人 过 量 下 料 。 这 种 跟踪 程序 用 于 调整 Al0, 浓 度 工作
区 ， 并 消除 效应 发 生 档 和 不 稳定 槽 中 的 多 余 物料 ， 同 时 通过 对 全 系列 模 平 均 跟踪 时 间 与 标准 时
间 比 较 ， 得 到 关于 系列 模 物 料 平衡 总 趋势 的 信息 。

24.2.3

在 讨论 档 电 阻 与 氧化 铝 浓度 的 关系 曲线 〈 图 24.2) 时 已 指出 ， 极 距 《D) 设 定 值 的 不 同 主
要 影响 档 电 阻 (R) -Al 0, 浓 度 〈C) 曲线 的 高 低 ， 而 对 该 曲线 的 形状 影响 很 小 。 换 言 之 ， 尽 对
C 的 变化 率 〈dR/dC) 几乎 不 受 设 定 极 距 的 大 小 影响 ， 因 此 dR/dC 与 C 存在 更 为 密切 的 联系
(参见 图 24-4) ， 而 它 与 尽 对 时 间 * 的 变化 率 〈 或 称 斜率 ) % 之 间 存 在 着 下 列 关 系 :

MR _ 归 、dC
ddC 二

当 控制 系统 以 一 定 的 速率 安排 欠 量 下 料 与 过 量 下 料 ， 使 0 且 基 本 恒定 时 ， 斜 率 9 便 近
似 与 9 成 正比 ， 再 对 照 图 24-4 可 知 ， 从 一 定 下 料
速率 下 的 电阻 斜率 值 可 以 推断 氧化 钻 浓度 所 在 范
围 。 且 “ 久 量 ” 与“ 过量” 的 程度 愈 大 ， 电 阻 斜 一 二天 无 盖 半
率 便 间 天， 对 人 50, 添 度 变化 的 反应 也 就 愈 明显 。 sj cm
这 一 点 也 解释 了 当今 各 种 基于 槽 电阻 跟 踪 来 控制
下 料 的 技术 都 不 能 摆脱 “ 欠 量 ”与 “过 量 ”周期
交 桂 的 下 料 安排 模式 的 缘故 。 当 然 ， “和 欠 量 ”与
“过 量 ” 程 度 的 选取 还 必须 兼顾 到 使 电解 模 运 行
稳定 。 电 解 本 运行 不 稳定 会 使 电 胃 斜 认 中 包含 的 。 图 24-4 梢 中国 对 氧化 名流 度 的 人 率 ( 晤 |
随机 干扰 噪声 的 比例 增 大 ， 反 而 会 降低 Al.0, 浓 度 “
跟踪 的 精度 。 与 氧化 铝 浓度 的 定性 关系

在 欠 量 下 料 周期 内 ， 连 续 地 计算 阳极 不 移动 期 间 的 电阻 斜率 〈 应 该 使 用 低 通 滤波 电阻 来 计
算 电阻 斜率 ) ， 当 其 达到 规定 的 上 限 值 P 或 在 一 定时 间 内 的 电阻 累积 斜率 达到 规定 的 上 限 值
TP- 时 ， 意 味 着 Al.0, 浓 度 达 到 了 低 限 ， 于 是 开始 一 个 过 量 下 料 周 期 。 若 在 欠 量 下 料 周期 中 电阻
斜率 未 达 限 值 而 档 电 阻 不 在 死 区 ， 即 超出 了 目标 控制 区 域 (R + Rs) ， 则 通过 移动 阳极 来 调节
村 电 阻 。

该 类 控制 方法 在 确定 由 欠 量 下 料 转 人 过 量 下 料 时 ， 不 需要 像 第 24. 2. 2 小 节 中 那样 采取 先
进行 -系列 《N 个 ) 极 距 微调 来 证 实 高 电阻 的 确 由 AL0, 浓 度 降低 引起 ， 因 此 可 大 大 减少 阳极
移动 的 次 数 ， 目 可 降低 对 阳极 升降 系统 的 调节 精度 的 要 求 。 此 外 由 于 该 类 方法 能 对 Al 0, 浓 度
变化 的 全 过 程 用 电阻 斜率 来 定量 描述 ， 故 可 望 维持 电解 槽 运行 在 更 为 狭窄 的 理想 的 Al 0 浓度
工作 区 内 。

图 24-5 是 法 国 普 基 钻 业 公司 开发 应 用 的 基于 电阻 斜率 女足 的 浓度 控制 法 的 原理 框图 。

从 图 24-5 可 见 ， 法 国 善 基 锅 公司 的 控制 程序 在 控制 起 始点 首先 检查 电阻 是 吞 在 死 区 〈 即
在 目标 控制 区 域 ) ， 且 不 论 电阻 是 否 在 死 区 均 启 用 欠 量 下 料 ， 如 电 胃 不 在 死 区 ， 那 么 跟踪 检查

File: aluminum_industry_qa_benchmark/knowledge_qa_only/KQA_P8_textbook_qa/batches/full_textbook_ocr/ocr/B01/24_8591b951/page-05.txt
一 一 一 24 氧化 钻 浓度 控制 (下 料 控制 ) “391，
ED
否
到达
是
一 一 ~
站 Rrx 一 目标 电阻
及 一 斜率 上 限
是
图 24-5 法 国 普 基 铝 公 司 开 发 的 基于 电阻 斜率 跟踪 的 浓度 控制 法 的 原理 框图
欠 量 下 料 能 和 否 使 电阻 回归 到 死 区 ， 若 欠 量 下 料 不 能 使 电阻 回归 到 死 区 ， 则 使 用 阳极 升 或 降 使 电
阻 进入 死 区 ; 若 电阻 进入 了 死 区 ， 则 继续 使 用 欠 量 下 料 ， 直 到 发 现 电阻 高 出 目标 值 一定 程 度
( 即 尺 >R +A) 便 转 和 人 电阻 斜率 计算 程序 ， 并 跟踪 斜率 直到 发 现 斜 率 达 到 预定 上 限 ( 即 忆 >
P.) 后 转 过 量 下 料 ; 过 量 下 料 一 直 持续 到 设 定时 限 后 转 回 控制 的 起 始点 ， 开 始 新 一 轮 的 控制 循
环 。

从 图 24-5 可 注意 到 ， 斜 率 计算 与 跟踪 仅 在 欠 量 下 料 进行 到 一 定 程度 〈 使 模 电 阻 大 于 目标
值 一 定 程度 ) 后 才 启 用 ， 欠 量 下 料 状态 的 初始 阶段 以 及 过 量 直 料 状 态 中 均 不 进行 斜率 跟踪 计
算 ， 且 过 量 下 料 的 终止 时 间 是 设 定 值 ， 这 显然 是 考虑 到 在 较 高 Al:0; 浓 度 下 ， 槽 电阻 对 氧化 铝
浓度 的 变化 不 敏感 ， 所 以 电阻 斜率 中 干扰 噪声 所 占 比 例 相对 较 大 ， 用 它 跟 踪 Al 0; 浓 度 不 可 靠 。
但 目前 国内 外 一 些 系统 把 斜率 〈 或 累积 斜率 ) 跟踪 法 推广 到 过 量 下 料 周 期 ， 即 用 斜率 (或 累
积 斜率 ) 低 于 设 定 的 下 限 值 作为 过 量 下 料 向 欠 量 下 料 转换 的 依据 。

24.2.4 基于 氧化 铝 浓度 (或 特征 参数 )

以 上 介绍 的 氧化 铝 浓 度 控 制 方法 是 基于 对 槽 电阻 的 直接 跟踪 或 者 对 槽 电阻 变化 速率 〈 斜
率 ) 的 跟踪 来 判断 和 控制 氧化 铝 浓度 的 。 人 们 试想 ， 能 和 否 通过 建立 槽 电阻 与 氧化 铝 浓度 之 间 的
数学 模型 来 实现 对 氧化 铝 浓度 的 直接 估计 (或 对 与 氧化 铝 浓度 有 着 更 密切 关系 的 特征 参数 的 估
计 ) ， 并 由 此 实现 对 氧化 馈 浓 度 更 好 的 控制 ?

挪威 Hydro 铝 业 公司 开发 的 Alz0, 下 料 自 适应 控制 技术 ”使 用 了 一 种 参数 估计 的 数学 模型 。
该 法 在 控制 原理 上 与 构 电 阻 斜 率 跟 踪 法 大 体 相 似 ， 主 要 区 别 是 该 法 不 直接 使 用 槽 电阻 或 槽 电阻
斜率 来 跟踪 控制 氧化 铝 浓度 ， 而 是 对 下 料 速率 这 一 参数 加 以 利用 ， 通 过 一 个 参数 估计 模型 〈( 时
间 序 列 分 析 中 常用 的 一 种 带 受 控 项 的 自 回 归 滑 动 平 均 模 型 ， 即 CARMA 模型 ) 来 实现 对 槽 电阻

File: aluminum_industry_qa_benchmark/knowledge_qa_only/KQA_P8_textbook_qa/batches/full_textbook_ocr/ocr/B01/24_8591b951/page-06.txt
.392. 第 三 篇 ” 铝 电 解 计 算 机 控制 及 铝 厂 信息 化 一
-氧化 铝 浓 度 曲线 的 斜率 人 2 的 在 线 估计 ， 并 通过 对 这 一 参数 进行 监控 实现 对 浓度 的 监控 。 前
面 在 讨论 基于 槽 电阻 人 率 { 坚 ] 眼 踪 的 浓度 控制 方法 时 已 指出 ，9C 与 氧化 铝 浓度 有 着 很 好 的 对
TITTTETTE 下

为 了 直接 获得 氧化 铝 浓 度 的 估计 值 ， 并 尽 可 能 降低 于 扰 品 声 对 氧化 铝 浓度 估计 的 影响 ， 我
们 曾 采 用 机 理 分 析 与 现代 时 间 序列 建 模 理论 相 结合 的 方法 ， 针 对 点 式 下 料 铝 电解 模 建 立 了 基于
非 线性 系统 自 适应 推广 的 Kalman 滤波 算法 的 Al.0, 浓度 动态 估计 模型 和 基于 该 估计 模型 的 所
化 外 浓度 自 适应 控制 模型 。 在 该 浓度 估计 模型 中 ， 我 们 对 观测 信号 〈 槽 电阻 ) 中 包含 的 快 时
变 噪声 采用 了 低 通 预 滤波 处 理 措施 ， 而 对 观测 信号 和 模型 中 的 慢 时 变 噪声 ， 采 用 了 虚拟 嗓 声 衬
偿 措施 ， 即 采用 带 慢 时 变 均 值 和 方差 的 虚拟 白 吧 声 来 补偿 机 理 模型 中 包含 的 慢 时 变 偏差 和 观测
信号 〈 模 电阻 ) 中 包含 的 慢 时 变 噪 声 。 有 兴趣 的 读者 可 参考 有 关 文 献 9 。

24.3 ”氧化 铝 浓度 控制 效果 的 影响 因素 与 改进 措施
24. 3.1 ”影响 氧化 外 浓度 控制 效果 的 因素

对 于 基于 醒 电 阻 跟踪 的 氧化 铝 浓度 控制 方法 ， 影 响 氧化 钻 浓度 控制 效果 的 因素 一 方面 来 自
于 控制 算法 与 设 定 参 数 本 身 是否 合 适 〈 例 如 ， 欠 量 与 过 量程 度 是 否 合适 ， 欠 量 与 过 量 切换 的 作
率 判别 设 定 值 是 否 合适 等 )， 另 一 方面 来 自 于 模 况 是 否 足够 平稳 ， 使 该 类 控制 方法 赖 以 成 功 的
假定 条 件 得 以 成 立 。 其 中 ， 最 重要 的 假定 条 件 就 是 ， 槽 电阻 与 氧化 铝 浓度 之 间 有 十 分 确定 的 对
应 关系 ， 浓 度 跟踪 与 控制 期 间 除 氧化 钻 浓度 以 外 的 其 他 因素 不 会 显著 引起 槽 电阻 变化 ， 因 此 也
就 不 会 对 用 槽 电阻 跟 踪 判 断 和 控制 氧化 钻 浓度 的 过 程 产生 显著 的 干扰 。 然 而 ， 当 槽 况 不 稳定 或
出 现 蜡 常 时 ， 上 述 的 假定 条 件 就 难以 成 立 ， 从 而 导致 氧化 钻 浓度 控制 效果 变 差 甚至 出 现 控制 失
误 ， 导 致 大 量 沉淀 产生 或 效应 频 发 ， 这 又 反 过 来 引起 梢 况 更 加 不 稳定 ， 形 成 恶性 循环 。 这 种 情
况 在 我 国 早 期 建造 的 预 烤 槽 〈 如 160kA 预 焙 模 ) 上 更 容易 出 现 ， 因 为 这 些 电解 模 物 理 场 和 模
结构 设计 先天 不 良 ， 稳 定性 和 自 平衡 能 力 较 差 ， 而 且 我 国电 解 铝 生 产 系列 较 普 遍地 存在 生产 系
列 供电 不 稳定 ， 国 产 氧化 馈 的 溶解 性 能 不 好 等 问题 ， 因 此 简单 地 采用 欠 量 、 过 量 交替 下 料 和 模
电阻 跟踪 策略 很 难 实现 预期 的 控制 效果 。

不 稳定 或 异常 槽 况 易 导 致 控制 效果 变 差 甚至 控制 失误 有 下 列 情形 ，

(1) 氧化 铅 浓度 不 在 预期 的 工作 区 间 ， 使 控制 策略 赖 以 成 立 的 前 提 条 件 不 存在 。 例 如 ， 如
果 氧 化 铝 浓 度 进入 到 楷 电 阻 与 氧化 铝 浓 度 关系 曲线 的 极 值 点 的 右 侧 〈 即 高 浓度 区 ) ， 那 么 按照
预定 的 低 浓 度 区 榨 制 策略 就 会 导致 控制 失误 。

(2)》 槽 电阻 与 氧化 铝 浓度 之 间 的 表 观 关系 曲线 的 形状 发 生 了 重大 变化 ， 其 原因 有 两
个 方面 。 一 方面 ， 工 艺 技术 条 件 的 变化 使 槽 电阻 与 氧化 钻 浓度 之 间 的 函数 关系 发 生 了 变
化 ; 另 一 方面 ， 除 氧化 铝 浓度 以 外 的 许多 其 他 引起 槽 电阻 变化 的 因素 成 为 了 干扰 因素 ，
例如 ， 如 果 欠 量 下 料 的 同时 ， 槽 用 扩大 引起 极 距 缓慢 升 高 ， 那 么 极 距 缓慢 升 高 引起 的 模
电阻 上 升 会 被 当做 是 氧化 铝 浓度 降低 引起 的 档 电 阻 升 高 的 一 个 部 分 ， 因 此 电 阻 与 氧化
铝 浓度 的 关系 曲线 会 变 陡峭 ， 反 之 ， 如 果 欠 量 下 料 的 同时 极 虐 在 缓慢 降低 ， 那 么 由 此 引
起 的 槽 电阻 下 降 会 冲抵 氢化 铝 浓度 下 降 所 带 来 的 档 电 蛆 上 升 ， 因 此 槽 电阻 与 氧化 铝 浓度
的 关系 曲线 会 变 平坦 。

File: aluminum_industry_qa_benchmark/knowledge_qa_only/KQA_P8_textbook_qa/batches/full_textbook_ocr/ocr/B01/24_8591b951/page-07.txt
一 -一 一， 24 氧化 铝 浓度 控制 (下 料 控制 ) “393，
归纳 起 来 ， 干扰 氧 化 铝 浓度 跟踪 与 控制 效果 的 因素 有 :

(1) 除了 氧化 铝 浓度 外 ， 槽 电阻 的 变化 还 由 极 距 、 电 解 质 高 度 、 电 解 质 组 成 等 参数 的 变化
引起 。

(2) 下 料 器 向 酸 中 添加 的 物料 有 时 会 部 分 地 堆 于 槽 面 (成 为 槽 面 保温 料 ) ， 而 有 时 槽 面 保
温 料 可 能 塌陷 。

(3) 加 入 槽 中 的 物料 的 溶解 过 程 存在 滞后 并 伴随 有 沉淀 的 产生 ， 尤 其 是 采用 低 摩 尔 比 、 低
温 这 种 技术 条 件 后 ， 由 于 氧化 铝 在 电解 质 中 的 饱和 深 解 度 和 溶解 速率 大 大 降低 ， 沉 淀 更 易 产
生 ， 而 发 生 沉淀 的 比例 与 沉淀 的 溶解 速率 不 可 预料 。

(4) 由 物料 与 电解 质 凝 固 构成 的 炉膛 的 厚度 随 槽 温 、 电 解 质 组 成 等 因素 的 变化 而 变化 ， 从
而 也 引起 氧化 铝 浓度 的 变化 。

(5) 阳极 工作 、 出 铝 、 人 工 维护 等 人 工作 业 带 入 槽 中 的 物料 量 难以 正确 地 估计 和 通报 。

(6) 下 料 器 的 计量 存在 一 定 的 误差 ， 或 者 下 料 器 故障 。

24.3.2 改进 氧化 银 浓 度 控制 效果 的 措施

24.3.2.1 改进 构 电 阻 滤波 与 儿 率 计算 算法

目前 ， TOTECTTTTTIETESTT | 因此
设计 使 用 具有 良好 滤波 效果 的 槽 电阻 滤波 与 斜率 计算 算法 (参见 第 22.2 节 ) 是 氧化 铝 浓度 控
制 取得 理想 效果 的 前 提 。

24.3.2.2 选择 合适 的 下 料 控 制 模式

在 第 15. 5 节 中 ,已 讨论 了 目前 我 国 铝 电解 控制 系统 中 最 基本 的 三 类 下 料 控制 模式 〈 即 自
动 控制 模式 、 定 时 下 料 模式 和 人 工 停 料 模式 ) 的 启用 与 管理 ; 并 已 简要 介绍 了 下 料 自动 控制 模
式 中 的 常用 两 类 :“ 设 效应 等 待 ”控制 模式 与 “不 设 效 应 等 待 ”控制 模式 。

“ 设 效 应 等 待 ”控制 模式 是 将 传统 的 定时 下 料 控制 方法 中 的 “效应 等 待 ”思想 融 人 基于 模
电阻 跟踪 的 浓度 控制 方法 而 产生 的 一 种 下 料 控制 模式 。 随 着 铝 电解 工业 对 无 效应 操作 的 追求 ，
“ 设 效应 等 待 ”的 控制 模式 也 在 不 断 改良 ， 例 如 ， 变 “硬性 等 待 ”为 “和 柔性 等 待 " ， 即 到 达 等
待 时 刻 时 ， 如 果 控 制 系统 发 现 不 是 等 待 效应 的 最 佳 时 期 〈 如 最 近 进 行 了 人 工作 业 ， 最 近 实 施 了
过 量 下 料 或 大 下 料 等 ) 则 延缓 效应 等 待 的 安排 ; 或 者 采用 “效应 等 待 + 效应 预报 ”控制 模式 ，
即 通过 效应 等 待 进行 了 效应 预报 后 便 结 束 效应 等 待 〈 转 和 人 正常 的 下 料 控制 ， 不 让 效应 实际 发
生 ) ， 并 视 为 效应 等 待 成 功 ， 但 若 在 规定 的 效应 等 待 期 限 内 未 能 作出 效应 预报 则 称 为 效应 等 待
失败 ， 控 制 系统 恢复 自动 下 料 直到 进入 下 次 效应 等 待 〈 同 样 地 ， 第 一 次 效应 等 待 失败 后 发 生 的
效应 均 称 为 延 时 效应 ， 进 和 人 第 一 次 效应 等 待 之 前 的 下 料 过 程 中 发 生 的 效应 称 为 突 发 效应 ) 。 若
采用 了 上 述 改 良 型 的 “ 设 效 应 等 待 ”控制 模式 ， 作 业 与 管理 者 不 要 误 认 为 控制 系统 “不 听 使
唤 ， 不 中 用 ”。

对 于 不 设 效 应 等 待 的 控制 模式 ， 控 制 算法 中 也 会 有 根据 效应 系数 设 定 值 自动 调整 氧化 铝 浓
度 控 制 参数 的 策略 ， 例 如 我 们 开发 的 一 种 “不 设 效 应 等 待 ”的 控制 模式 的 基本 思路 是 : 当 被
控 电 解 槽 效应 距 今 时 间 从 小 于 设 定时 间 走 向 大 于 设 定时 间 的 历程 中 ， 控 制 系统 的 下 料 控制 策略
从 “过 制 效应 发 生 ” 向 “允许 效应 发 生 ” 的 方向 转化 ， 若 在 效应 距 今 时 间 远大 于 设 定时 间 阶
段 电 解 槽 出 现 某 种 不 稳定 征兆 ， 则 会 向 “鼓励 效应 发 生 ” 的 方向 转化 。 在 效应 距 今 时 间 显 著
小 于 设 定 时 间 的 阶段 发 生 的 效应 称 为 突 发 效应 ， 而 在 显著 大 于 设 定时 间 阶 段 发 生 的 效应 称 为 延
时 效应 。

管理 者 根据 所 选用 的 控制 模式 选择 和 管理 好 相应 的 设 定 参 数 对 于 获得 理想 的 控制 效果 是 至

File: aluminum_industry_qa_benchmark/knowledge_qa_only/KQA_P8_textbook_qa/batches/full_textbook_ocr/ocr/B01/24_8591b951/page-08.txt
.394. 第 三 简 “” 铝 电解 计算 机 控制 及 铝 厂 信息 化 一 rr
关 重 要 的 。 关 于 此 部 分 内 容 请 参见 第 15. 5 节 及 第 15. 11 节 。

24.3.2.3 提高 控制 系统 对 下 料 速 率 的 自 调整 能 力

基于 档 电 阻 跟踪 的 浓度 控制 方法 采用 “ 欠 量 下 料 ” 与 “过 量 下 料 ” 交 蔡 进 行 实际 上 就 是
将 下 料 速率 这 一 输入 变量 设计 为 取 “ 欠 ”、“ 过 ”两 种 速率 值 。 国 内 外 一 些 控制 系统 增加 一 种
“正常 下 料 ” 状 态 ， 将 “正常 下 料 ” 周 期 一 方面 用 于 非 正常 槽 况 〈 因 病 槽 、 人 工作 业 以 及 采样
故障 等 原因 导致 滤波 电阻 不 可 用 或 不 可 信 ) ;， 另 一 方面 用 于 在 “ 欠 量 ”与 “过 量 ” 两 种 下 料 周
期 之 间 形 成 一 个 “缓冲 周期 ”( 一般 以 “正常 - 欠 量 - 过 量 ”的 方式 进行 下 料 周 期 的 循环 ) ， 使
槽 电阻 和 氧化 铝 浓度 在 这 个 “缓冲 周期 ”内 进入 相对 平稳 期 。 由 于 在 正常 下 料 期 间 不 进行 氧
化 馈 浓度 解析 ， 因 此 该 期 间 对 槽 电阻 的 调节 不 受 氧 化 铝 浓度 控制 的 制约 ， 因 此 一 种 控制 思路
是 : 尽量 将 槽 电阻 的 调节 放 在 正常 下 料 状态 内 进行 。

除了 “ 欠 量 ”"、“ 过 量 "、“ 正 常 ” 下 料 周 期 的 切换 策略 对 氧化 铝 浓度 控制 效果 有 重要 影响
之 外 ， 每 种 下 料 周期 中 的 下 料 速率 设计 也 对 控制 效果 产生 显著 影响 。 前 面 的 讨论 已 经 指出 ， 从
量 与 过 量 的 程度 要 合适 ， 程 度 太 小 则 氧化 馈 染 度 变化 速率 偏 小 ， 浓 度 变化 引起 的 模 电 阻 变化 信
息 可 能 被 干扰 噪声 所 淹没 ， 容 易 导 致 失误 ; 而 程度 太 大 ， 可 能 引起 物料 平衡 与 热平衡 的 波动 太
大 ， 这 又 会 使 得 其 他 因素 〈 如 热平衡 波动 可 能 引起 的 极 距 波动 ) 引起 的 槽 电阻 变化 加 大 ， 也
即 对 浓度 判断 过 程 的 干扰 加 大 。 综 合 权衡 ， 欠 量 与 过 量 百 分 数 的 设 定 值 一 般 在 20% ~40 色 之 间
选择 。

然而 ， 采 用 固定 的 欠 量 下 料 速率 ( 欠 量 百分数 ) 和 过 量 下 料 速率 (过量 百 分 数 ) 可 能 并
不 能 很 好 地 适应 各 种 具体 情况 。 例 如 ， 如 果 下 料 器 的 计量 误差 较 大 ， 就 需要 适当 加 大 欠 量 与 过
量 百 分 数 。 生 产 中 有 这 样 的 情况 : 下 料 器 经 常 发 生 堵 料 事故 ， 假 如 堵 料 导致 每 次 下 料 比 正常 情
况 少 下 料 25% 〈 槽 上 4 个 下 料 器 堵 死 一 个 就 是 这 种 情形 ) ， 那 么 按照 过 量 25 多 下 料 实际 只 相当
于 正常 下 料 的 下 料 量 ， 而 按照 欠 量 25 和 % 下 料 则 相当 于 欠 量 50% ， 从 而 导致 效应 不 断 发 生 。 为
了 解决 这 类 问题 ， 可 以 从 两 个 方面 做 工作 ， 一 是 要 求 现 场 操作 人 员 经 常 检修 和 维护 下 料 器 〈 包
括 供 料 系统 ); 二 是 优化 控制 策略 ， 赋 予 控制 系统 自动 调整 下 料 速率 〈 欠 量 与 过 量 下 料 百 分
数 ) 的 功能 和 对 下 料 器 工作 状态 进行 判断 的 功能 。

一 种 下 料 速率 的 自 调 整 方案 是 : 将 “ 欠 量 下 料 ” 细 分 为 “小 从 量 ” (基准 欠 量 )、“ 中 欠
量 ”与 “大 欠 量 ”等 不 同 速率 档 级 ; 同样 “过 量 下 料 ” 也 可 细 分 为 “小 过 量 ” (基准 过 量 )、
“中 过 量 ” 与 “大 过 量 ”等 不 同 速率 档 级 。 例 如 ， 进 入 从 量 下 料 状 态 时 ， 首 先 使 用 基准 从 量
(如 欠 量 25% ); 如 果 经 历 一 定时 间 后 电阻 斜率 的 升 高 没有 达到 预期 效果 ， 则 选用 “中 从 量 ”
(例如 欠 量 40% ) ;如 果 再 经 历 一 定 的 时 间 没 有 达到 预期 效果 ， 则 选用 “大 欠 量 ” (例如 欠 量
60% ) 。 这 样 ， 最 终 总 可 以 使 电阻 上 升 一 定 幅 度 ; 如 果 经 过 这 样 的 处 理 还 是 无 法 将 电阻 斜率 升
高 到 一 定 程度 ， 则 说 明 出 现 了 异常 〈 如 ， 保 温 料 塌陷 了 、 炉 帮 化 了 、 人 工 操作 未 通报 或 其 他 未
知 的 原因 导致 大 量 额外 的 物料 进入 了 电解 槽 ) 。 控 制 系统 可 以 通过 对 异常 情况 的 分 析 判 断 下 料
器 工作 状态 ， 并 在 发 现下 料 器 严重 偏离 正常 状态 时 进行 报警 〈( 这 将 在 第 28 章 中 继续 讨论 ) ; 同
时 应 该 降低 欠 量 转 过 量 的 标准 ， 或 者 直接 转 人 正常 下 料 ， 因 为 如 果 让 控制 系统 长 时 间 进 行 大 幅
度 的 欠 量 下 料 可 能 会 导致 炉 帮 熔 化 。

上 上述 针对 欠 量 下 料 状态 的 处 理 方式 原则 上 上 也 可 用 于 处 理 过 量 下 料 中 的 情形 ， 但 一 般 要 对 过
量 百 分 数 的 加 大 程度 和 过 量 下 料 状态 的 持续 时 间 严 加 限制 ， 谨 防 大 量 沉 演 产生 。

在 欠 量 和 过 量 下 料 周 期 中 采用 “可 变 下 料 速率 ”的 控制 策略 后 ， 下 料 速率 曲线 就 不 是 图
24-3 所 示 的 由 “入 量 下 料 ” 与 “过 量 下 料 ” 两 种 下 料 速率 构成 的 “和 矩形 状 ” 曲 线 ， 而 是 由 多
种 下 料 速 率 构 成 的 “阶梯 状 ”曲线 。 图 24-6 就 是 我 们 开发 的 一 种 “可 变 下 料 速率 ”控制 方案

File: aluminum_industry_qa_benchmark/knowledge_qa_only/KQA_P8_textbook_qa/batches/full_textbook_ocr/ocr/B01/24_8591b951/page-09.txt
一 一 一， 24 氧化 铝 浓 度 控制 (下 料 控制 ) 395 ，
阳 松 更 换 出 铝
> 4.23
愉 4.17
、 2.S
S 18
180
0123453678910121314131617181924212223
时 间 恬
图 24-6 “一 种 “可 变 下 料 速率 ”控制 方案 下 的 氧化 铝 浓度 控制 实例
下 的 控制 实例 。 图 中 是 对 一 台 200kA 预 焙 槽 连续 监测 24h 所 得 的 实际 控制 曲线 ， 其 中 C 代表 氧
化 馈 浓度 ， 它 由 人 工 定时 (1h) 取样 化 验 得 到 ， 单位 为 质量 分 数 〈% ); 包 代 表 用 正常 化 模 电
压 来 表达 的 槽 电阻 ;7 代表 下 料 间隔 时 间 ， 即 下 料 速率 。 包 和 7 来 自控 制 系统 的 自动 记录 。 可
见 这 期 间 的 氧化 铝 浓度 被 控制 在 1. 5% ~ 2. 5% 的 范围 内 。
24.3.2.4 优化 浓度 分 析 与 判断 的 判 据 【斜率 上 限 等 ) ， 并 使 用 辅助 判 据 提高 分 析 与
判断 的 可 靠 性
斜率 上 限定 得 越 小 ， 被 控制 的 氧化 铝 浓度 范围 就 越 窗 ， 但 浓度 判断 与 控制 失误 的 概率 也 就
增 大 了 。 在 第 19.1 节 中 已 经 介绍 了 如 何 根据 物料 平衡 关系 计算 氧化 铝 消耗 速率 和 各 种 下 料 状
态 下 的 基准 下 料 间隔 时 间 ( 即 基准 下 料 速率 ) ， 并 讨论 了 下 料 速率 变化 在 理论 上 对 氧化 铝 浓度
产生 影响 的 程度 。 根 据 所 举 的 240kA 预 焙 槽 (电流 效率 93% ) 的 例子 ， 氧 化 铝 的 消耗 速率 计
算 值 为 2 405kgymin。 如 果 液体 电解 质 为 10t， 那 么 要 使 电解 质 中 的 氧化 铝 浓度 下 降 1% ， 需 要
消耗 掉 溶 解 在 液态 电解 质 中 的 100kg 氧化 铝 。 而 按照 欠 量 25% 下 料 ， 则 每 分 钟 应 少 下 料
2. 40S$kg/min x25% =0.511kg/min。 消 耗 100kg 氧化 铝 需 要 的 时 间 为 100/0.511 = 196min (的
3. 3h) 。 如 果 欠 量 百分数 从 25% 改 为 50% ， 则 使 氧化 铝 浓度 下 降 1% 〈 即 消耗 100kg 氧化 铝 )
所 需 的 时 间 减 少 一 半 〈 即 约 1. 65h) 。 可 见 ， 生 产 现场 可 以 通过 使 用 上 述 的 基于 物料 平衡 原理
的 计算 方法 来 计算 并 判断 设 定 参数 改变 时 对 欠 量 与 过 量 状态 的 持续 时 间 产 生 多 大 的 影响 ， 然 后
结合 控制 系统 记录 的 下 料 控制 曲线 来 分 析 实际 值 与 计算 值 之 间 有 多 大 的 偏差 ， 进 而 分 析 仿 差 产
生 的 原因 。
目前 ， 氧 化 铝 浓 度 的 目标 控制 范围 一 般 定 为 1.5% ~ 3.5% ， 允 许 的 浓度 变化 范围 达到
2% ， 那 么 能 否 按照 2% 的 变化 范围 来 推算 欠 量 或 过 量 状态 的 持续 时 间 并 进而 推算 浓度 控制 的
斜率 上 限 呢 ? 不 能 。 因 为 控制 系统 无 法 保证 欠 量 下 料 与 过 量 下 料 状态 切换 时 的 氧化 铝 浓度 能 够
正好 处 于 目标 控制 范围 的 端点 值 附 近 。 因 此 ， 从 理论 上 来 设计 欠 量 或 过 量 下 料 状态 中 氧化 铝 浓
度 的 变化 值 时 ， 应 该 按照 不 大 于 1% 来 考虑 (为 不 可 预见 的 浓度 变化 留 有 足够 的 余地 ) ， 这 样
才 有 可 能 保证 电解 槽 在 绝 大 部 分 时 间 内 的 氧化 铝 浓度 处 于 目标 控制 范围 。 为 了 提高 浓度 分 析 判
断 的 可 靠 性 ， 有 必要 使 用 除 电阻 斜率 以 外 的 辅助 判 据 。 第 22 章 中 介绍 了 -- 种 以 槽 电阻 斜率 和

File: aluminum_industry_qa_benchmark/knowledge_qa_only/KQA_P8_textbook_qa/batches/full_textbook_ocr/ocr/B01/24_8591b951/page-10.txt
.396， 第 三 篇 ” 铝 电解 计算 机 榨 制 及 铅 厂 信息 化 一
累积 斜率 为 主要 判 据 ， 并 辅 以 其 他 辅助 判 据 的 效应 预报 方法 。 这 种 方法 同样 适应 于 氧化 铝 浓度
控制 。

以 我 们 开发 的 榨 制 系统 为 例 ， 斜 率 的 计算 周期 取 2min， 而 累积 斜率 指 最 近 8min 〈4 个 斜率
计算 周期 ) 内 的 累积 斜率 。 当 档 电 阻 波动 较 大 时 ， 无 论 采用 多 好 的 滤波 算法 ， 也 不 能 完全 排除
噪声 对 斜率 计算 的 干 拢 ， 以 至 于 将 斜率 计算 值 连 成 曲线 时 是 一 条 上 下 波动 的 不 平滑 曲线 。 对 斜
率 进 行 累 积 可 以 使 被 累积 的 斜率 值 中 包含 的 正 、 负 误差 相抵 ， 可 以 更 清楚 地 反映 近期 电解 槽 的
电阻 变化 趋势 。

将 斜率 和 累积 斜率 这 两 个 参数 相 结合 的 一 种 简单 方案 是 : 给 这 两 个 参数 一 个 合适 的 “ 权
重 " ， 用 两 者 的 加 权 之 和 作为 浓度 控制 的 判 据 。 权 重 系数 根据 槽 电阻 的 稳定 性 而 定 ， 如 果 槽 电
阻 稳定 性 好 ， 和 斜率 计算 的 可 信 度 高 ， 或 者 斜率 的 变化 趋势 明显 ， 则 斜率 的 权重 系数 增 大 〈 累积
斜率 的 权重 系数 减 小 ) ， 反 之 则 增 大 累积 斜率 的 权重 系数 。 但 是 ， 不 能 以 累积 斜率 完全 替代 斜
率 作 为 判 据 ， 因 为 累积 斜率 的 时 间 汪 后 性 较 大 ， 单 一 使 用 容易 导致 下 料 状态 的 切换 不 及 时 。

第 22 章 还 介绍 到 ， 物 料 衡 算 仿 差 这 一 参数 可 以 作为 效应 预报 的 辅助 判 据 ， 这 一 参数 同样
可 以 作为 氧化 铝 浓度 控制 的 辅助 判 据 。 例 如 ， 如 果 近 期 〈 如 最 近 6h) 理论 消耗 量 显 著 大 于 下
料 量 〈 即 物料 衡 算 偏差 为 很 大 的 正 值 ) ， 则 应 该 降低 欠 量 转 过 量 的 斜率 判别 标准 ， 防 止 过 长 时
间 的 欠 量 导致 效应 趋势 难以 逆转 ， 或 者 炉膛 被 “ 吃 空 。

如 何 将 浓度 控制 与 效应 预报 很 好 地 结合 起 来 ， 并 利用 好 效应 预报 加 工 〈 即 大 下 料 ) 也 是
改进 氧化 铝 浓度 控制 效果 的 重要 方面 。

24.3.2.5 使 控制 系统 能 判断 和 处 理 浓 度 进入 槽 电阻- 氧化 铝 浓 度 “ 四 有 形 曲 线 ” 右 侧
( 即 高 波 度 区 ) 的 情形

一 些 人 为 的 或 异常 的 因素 以 及 控制 系统 在 槽 况 不 稳定 时 可 能 出 现 的 控制 失误 均 有 可 能 使 氧
化 铝 浓度 进入 高 浓度 区 ， 如 果 控 制 系统 不 能 及 时 发 现 ， 可 能 会 进行 错误 的 控制 。 从 原理 上 而
言 ， 判 断 浓度 是 否 进 人 高 浓度 区 的 方法 很 简单 : 检查 欠 量 下 料 或 过 量 下 料 状 态 下 槽 电阻 的 变化
方向 是 否 与 预期 方向 相反 。 如 果 在 欠 量 下 料 状态 下 出 现 电 阻 不 升 高 反而 降低 的 情况 ， 可 以 通过
延长 欠 量 下 料 状态 的 时 间 ， 使 槽 电阻 由 下 降 一 直 转 为 上 升 ， 一 般 可 以 使 浓度 “ 回 ” 低 浓度 区 。
但 在 过 量 下 料 状态 出 现 电阻 不 降低 反而 升 高 的 情形 时 ， 却 不 能 草率 地 决定 转 人 欠 量 ， 因 为 导致
电阻 变化 方向 异常 的 原因 不 一 定 是 浓度 处 于 高 浓度 区 ， 还 有 两 种 可 能 : 一 种 是 效应 趋势 已 形
成 ， 即 使 过 量 下 料 也 无 法 扭转 电阻 上 升 的 势头 ; 另 一 种 是 下 料 器 故障 〈 如 堵 料 或 梢 面 下 料 孔 堵
塞 ) 。 因 此 ， 还 需要 结合 其 他 辅助 判 据 〈 如 物料 衡 算 等 ) 进一步 分 析 物 料 平衡 的 状态 ， 或 者 依
然 持续 进行 过 量 下 料 一 段 时 间 ， 然 后 把 问题 交 给 欠 量 下 料 周 期 去 处 理 。

24. 3.2.6 使 用 智能 控制 技术

在 第 23 章 中 已 指出 ， 采 用 智能 控制 技术 是 改进 槽 电阻 控制 效果 的 重要 措施 。 同 样 ， 智 能
控制 技术 也 适合 于 氧化 铝 浓度 ， 因 为 以 上 介绍 的 改进 氧化 铝 浓度 控制 效果 的 各 类 措施 是 传统 的
基于 数学 模型 的 控制 方法 所 难以 实现 的 ， 而 使 用 一 些 智 能 控制 技术 则 容易 实现 一 些 智 能 化 的 控
制 策略 ”” 。 智 能 推理 方法 可 根据 对 槽 况 的 综合 分 析 来 判断 和 控制 氧化 铝 浓度 。 综 合 分 析 的 内
容 不仅 包 括 槽 电阻 的 变化 情况 分 析 ， 还 包括 物料 平衡 估算 、 阳 极 效应 等 异常 槽 况 判 断 、 阳 极 效
应 预报 、 槽 况 稳 定性 分 析 、 下 料 控制 中 可 能 出 现 的 种 种 异常 情况 分 析 、 模 电阻 与 氧化 馈 浓度 特
征 曲线 及 工作 点 在 特征 曲线 上 的 位 置 的 智能 分 析 等 。 然 后 根据 模 襄 综合 分 析 的 结果 选择 适宜 的
下 料 控制 模式 ， 在 必要 时 调整 控制 规则 及 控制 器 的 动态 特性 以 便 使 电解 槽 尽快 地 回复 到 最 佳 的
工作 区 间 ， 并 在 通过 模 况 分 析 获 得 氧化 铅 浓 度 工 作 点 偏 低 或 偏 高 的 结论 时 ， 修 正 相关 设 定 值 。

24. 3.2.7 ”加 强人 机 配合

File: aluminum_industry_qa_benchmark/knowledge_qa_only/KQA_P8_textbook_qa/batches/full_textbook_ocr/ocr/B01/24_8591b951/page-11.txt
一 一 一 一 一 24 氧化 铝 浓度 控制 (下 料 控制 ) “397，

在 第 23 章 中 已 指出 ， 加 强人 机 配合 是 改进 槽 电阻 控制 效果 的 重要 措施 。 同 样 ， 加 强人 机
配合 对 获得 理想 的 氧化 铝 浓度 控制 效果 至 关 重 要 。

从 人 工 操作 维护 方面 来 考虑 ， 要 求 操 作 管 理 人 员 掌 握 下 料 控制 的 基本 原理 ， 懂 得 下 料 周 期
切换 的 基本 策略 ， 能 正确 地 进行 控制 模式 的 选择 和 相关 设 定 参 数 的 设置 ， 尤 其 是 要 尽量 减少 对
下 料 控制 过 程 的 人 为 和 干扰， 例如:

(1) 要 避免 在 槽 控 机 上 进行 错误 的 操作 〈 例 如 错误 地 通报 人 工 操作 工序 ) ， 并 避免 进行 手
动 与 自动 控制 模式 的 来 回 切换 ， 因 为 进行 了 一 些 错误 的 操作 或 者 转换 了 控制 模式 后 ， 控 制 系统
会 立即 终止 正常 的 控制 程序 (可 能 转 人 特定 的 下 料 模式 或 简单 的 定时 下 料 ) ， 而 再 从 其 他 控制
模式 转 回 正常 的 自动 控制 模式 时 ， 控 制 系统 要 经 历 一 个 较 长 的 初始 化 阶段 才 会 转 人 正常 控制 程
序 ， 并 且 一 般 都 是 从 欠 量 下 料 周期 重新 开始 正常 的 控制 过 程 。 显 然 ， 反 复 从 欠 量 下 料 周期 开始
容易 导致 效应 的 发 生 。

(2) 要 尽 可 能 减少 人 工 调 整 极 距 ， 因 为 阳极 移动 引起 的 电阻 变化 打 断 了 控制 系统 对 槽 电
阻 变化 速率 〈 和 斜率) 的 跟踪 ， 使 控制 系统 对 氧化 铝 浓度 的 正常 跟踪 与 控制 过 程 暂停 (一 般 需
要 暂停 4 ~6min) 。 因 此 ， 如 果 这 种 干扰 恰好 发 生 在 氧化 铝 浓度 很 低 的 阶段 ， 则 可 能 引起 “ 欠
量 ” 转 “ 过 量 ”的 迟缓 ， 从 而 导致 效应 发 生 。

(3) 要 尽量 减少 人 工 额 外 下 料 ， 要 改变 过 去 的 经 常 进行 边 加 工 的 习惯 。 若 进行 了 额外 下 料
(包括 进行 了 会 引起 额外 下 料 的 人 工作 业 工 序 与 边 加 工 ) ， 一 定 要 按照 操作 规程 通报 模 控 机 ，
这 样 可 以 使 控制 系统 及 时 地 调整 控制 模式 ， 减 少 控制 失误 。 对 于 炉 底 沉 淀 的 处 理 ， 应 尽 可 能 通
过 适当 调整 技术 条 件 达 到 逐步 消除 沉淀 的 目的 ， 例 如 采取 适当 提高 设 定 电 压 、 适 当 增 加 出 馈
量 、 加 强 保温 等 措施 ， 使 电解 槽 通过 自身 的 调节 消除 沉淀 。

与 构 电 阻 控制 一 样 ， 人 机 配合 还 有 很 重要 的 一 个 方面 ， 那 就 是 现场 操作 人 员 必 须 严 格 执行
作业 标准 ， 提 高 操作 与 管理 质量 ， 减 少 对 电解 槽 的 干扰 ， 维 持 正 确 的 工艺 技术 条 件 ， 从 而 为 氧
化 铝 浓度 的 控制 创造 一 个 良好 的 控制 环境 与 条 件 。

参考 文 南
1 Haupin 双 了 Production of Aluminium and Alumina. Chichester: John Wilcy & Sons，1987
2 李 动 . 点 式 下 料 铝 电解 槽 计算 机 控制 模型 的 研究 : [博士 学 位 论文 ] . 长 沙 : 中 南 工业 大 学 ，1993
3 “Bonny ，et al. Process andq Apparatus for Accurately Controling the Rate of Introduction and tbhe Content of Alu-

mina in an Jgneous Electrolysis Tank in the Production of Aluminium:， US，4431491. 1984-02
4 Macaudiere Y. Recent advances in process control of the potline, Light Metals，1988. Warrendale ，PA: USA，

TMS，1988: 607 ~ 612
S$ Moen T，Aalbu A，Borg P. Adaptive control of alumina reduction cells with point feeders, Light Metals

1985. Warrendale，PA: USA ，TMS ，1985 : 458 ~ 469
6 EL je，Huang Yongzhong，Wang Huazhang，et al An estimation model of alumina concentration for point-feed-

ing aluminium reduction cels, Light Metals 1994. Warrenqale，PA: USA，TMS, 1994: 441 ~447
7 李 动 , 丁 凤 其 ， 邹 忠 等 . 铅 电 解 模糊 专家 控制 器 的 开发 与 应 用 . 有 色 金 属 ，2000，52 (4) : 558 ~561
8 李 乾 , 张 文 根 ， 丁 凤 其 等 基于 在 线 智 能 辨识 的 模糊 专家 控制 方法 及 其 应 用 . 中 南大 学 学 报 (自然 科

学 版 ) ，2004, 35 (6) : 911 ~914

File: aluminum_industry_qa_benchmark/knowledge_qa_only/KQA_P8_textbook_qa/batches/full_textbook_ocr/ocr/B01/25_a0ea44d0/page-1.txt
.398 .第 三 篇 ” 铝 电解 计算 机 控制 及 铅 厂 信息 化 一
25 ”电解质 摩尔 比 控制 〈AlF: 添加 控制 )

随 着 低 摩 尔 比 工艺 技术 的 采用 ， 电 解 质 成 分 (主要 是 AlP, 的 添加 ) 的 计算 机 控制 愈 来 傅
受到 重视 。 现 代 电 解 槽 的 上 部 结构 中 安装 有 独立 的 AP 料 斗 ， 由 计算 机 控制 AIF, 作 点 式 添加 。
AIP, 添 加 控制 与 模 电 阻 控制 的 有 机 结合 构成 电解 槽 热平衡 和 电解 质 组 成 控制 的 基础 。

当前 国内 外 能 将 摩尔 比 与 热平衡 的 控制 综合 起 来 考虑 并 加 以 控制 的 方法 可 归纳 为 下 列 几 种
类 型 ， (1) 基于 槽 温 、 摩 尔 比 实测 值 的 查 表 法 ; (2) 基于 摩尔 比 、 槽 温 等 参数 间 的 回归 方程
的 控制 法 ，(3) 基于 初 晶 温 庆 〈 过 热度 ) 实测 值 的 控制 法 〈 九 区 控制 法 ) ; (4》 基于 模 况 综
合 分 析 的 控制 法 。

25.1 基于 槽 温 、 崎 尔 比 实测 值 的 查 表 控 制 法

该 法 首先 针对 特定 的 模 型 与 工艺 建立 一 个 AIF; 基 准 添加 速率 的 数学 模型 ， 根 据 氧化 钻 原料
组 成 和 模 龄 确定 不 同 槽 龄 的 电解 槽 的 AIF, 基 准 添加 速率 。 然 后 ， 在 实际 的 控制 过 程 中 ， 再 根据
各 台电 解 模 摩 尔 比 、 电 解 质 温度 等 参数 的 实际 变化 情况 ， 对 AlF。 添 加 速率 在 基准 速率 的 基础 上
做 调整 - 。

25.1.1 AlF, 基 准 添加 速率 的 数学 模型 50

25.1.1.1 楼 叭 与 AIF; 消 耗 束 率 的 关系 昌 zo

新 杆 启 动 后 ， 由 于 阴极 内 衬 吸收 销 的 速率 很 杜 100
大 ， 以 致 在 运行 的 第 一 周 时 间 内 ， 需 要 大 量 的 碳酸 号 -io0
钠 。 钠 的 吸收 速率 随 模 龄 增 大 而 迅速 减 小 ， 当 槽 龄 -200
大 约 为 800 ~ 1000d 时 ， 钠 的 吸收 几乎 停止， 因此 ， 4006 400 800 1200 1600 2000 2400
尽管 槽 型、 下 料 方式 及 使 用 的 Al0,， 原料 不 同 ， 生擒
AIF, 用 量 与 槽 龄 之 间 都 存在 图 25-1 所 示 的 定性 关 网 出
系 呈 ， 主 要 区 别 是 ， 当 钠 的 吸收 停止 后 ，AIF, 的 稳 。 图 251 和 用 最 5 相 崔 关系 下 各
定 用 量 值 不 同 。

企业 首先 根据 统计 结果 列 出 AlP, 用 量 与 槽 龄 的 修正 关系 表 (或 者 做 出 拟 合 曲线 ) ， 存 储 在
计算 机 中 ， 供 控制 系统 在 确定 AIF, 基 准 添加 速率 时 调用 。

25. 1.1.2 AlL0, 原料 的 组 成 与 AlF; 消 耗 速率 的 关系

电解 档 经 历 启动 初期 后 ， 需 要 添加 AlF, 控 制 摩尔 比 的 主要 原因 是 AL.0, 原料 中 所 含 的 Nai0
随 添 加 的 原料 源源 不 断 地 进入 电解 质 。

由 化 学 反应 式 25-! 可 求 出 用 来 平衡 原料 中 的 Na0 和 Ca0 所 需 的 AIF; 单 槽 每 周 用 量 为 :

全 下 有 四 县 __ 单 槽 金属 日 产量 x7
和 村 本 用 重 “ 康 料 中 金属 总 宪 量 ( 冯 ) “
之
1+ 并 x 质量 比
| x w(NaO) x 一 一 质量 下 一 + 0. 9983 .weaoj] 《11

File: aluminum_industry_qa_benchmark/knowledge_qa_only/KQA_P8_textbook_qa/batches/full_textbook_ocr/ocr/B01/25_a0ea44d0/page-2.txt
一 25 电解 质 摩 尔 比 控制 (AIF: 添加 控制 ) “399，
其 中 ， 原 料 中 金属 总 含量 〈 记 为 ww (Me) ) 可 由 式 25-2 从 原料 的 成 分 分 析 结果 中 求 出 :
ww(Me) =0.5293 x [1 - w(Si0,) - w(Fe0;) - w(Zn0) - w( 烧 损 (1000Y 下 )) -
0. 4516 x (Na20O) - 0.3940 xz(Ca0)] +0.4674 x 2(SiO,) +
0. 6994 x (Fe;O;) +0.8034 x 20(ZnO) (25-2 )
针对 特定 的 槽 型 和 工艺 制度 ， 由 试验 与 统计 分 析 获 得 槽 龄 与 钠 的 吸收 速率 之 间 的 定量 关系
后 ， 便 可 将 此 与 式 25-! 和 式 25-2 表达 的 原料 组 成 与 AlF; 消耗 速率 的 定量 关系 相 结合 ， 构 成
AIF, 基 准 添加 速率 与 槽 龄 和 原料 组 成 之 间 的 关系 式 。
25.1.2 AIF, 基 准 添加 速率 的 调整
25. 1.2.1 调整 的 主要 依据 一 一 摩尔 比 与 电解 质 温度 的 同步 测定 值
调整 AIF, 添加 速率 的 主要 依据 有 两 个 ， 一 个 是 摩尔 比 化 验 值 ， 另 一 个 是 电解 质 温 度 测定
值 。 由 于 相对 于 槽 电阻 、Al0, 浓度 等 参数 而 言 ， 摩 尔 比 可 视 为 慢 时 变 参 数 ， 因 此 在 正常 槽 况
下 由 人 工 定期 〈( 如 每 隔 1d) 取样 测定 电解 质 组 成 和 测定 同一 时 刻 的 电解 质 温度 ， 便 可 以 满足
电解 质 组 成 控制 的 需要 。
摩尔 比 在 很 大 程度 上 决定 着 电解 槽 正常 运行 的 电解 质 温度 ， 反 过 来 ,电解质 温度 的 变化 也
引起 摩尔 比 发 生变 化 。 由 于 偏 析 导 致 液态 电解 质 的 摩尔 比 总 是 低 于 结 壳 的 摩尔 比 ， 因 此 当 电解
槽 走向 热 行程 时 ， 摩尔 比 会 因 结 壳 熔 化 而 升 高 ;反之 ， 槽 走向 冷 行 程 醒 新 东 红 会 降低 。 这 就 是
用 电解 质 取样 分 析 摩 尔 比 时 ， 必 须 同时 测定 电解 质 温度 的 缘故 。 当 确定 电解 槽 的 目标 摩尔 比
时 ， 也 必须 考虑 电解 质 温度 ， 例 如 当 温 度 在 Tlsa 上 +A7 内 变化 时 (如 AT7=10Y ) ， 摩 尔 比 目 标
值 相应 地 在 CRxs) 土 ACR 的 范围 两 调整 《 荔 ACR=UIOTT
出 铝 、 换 阳 极 、 阳 极 效应 等 也 通过 影响 热平衡 而 影 丙 摩尔 比 。 它们 的 影响 作用 也 可 通过 试
验 来 确定 和 建立 模型 。
25. 1.2.2 调整 的 算法 一 一 查 表 法
首先 计算 或 查 表 得 到 与 一 定 的 原料 组 成 和 槽 龄 相对 应 的 AIF;: 基 准 速率 ， 然 后 由 槽 温 与 目标
模 温 的 差别 、 摩 尔 比 与 上 且 标 摩尔 比 的 差别 ， 用 查 表 方 式 确定 附加 在 基准 添加 速率 之 上 的 调整
量 。 表 25-! 所 示 的 是 一 个 实例 "1 ， 该 表 中 的 添加 调整 量 是 指 每 周 的 调整 量 〈 调 整 量 用 袋 数 表
示 ， 每 袋 25kg) ， 用 该 表 的 调整 量 加 上 每 周 基 准 用 量 ， 再 转化 为 AlF; 添 加 速率 (AlFs 自 动 下 料
的 间隔 时 间 ) ， 输 入 到 计算 机 中 执行 。
表 2S-! AIF: 添 加 袋 数 调整 量 (附加 于 基准 添加 袋 数 之 上 ，25Skg/ 袋 )
电解 质 温度
人 庙 ROLE
8 芝 作 得 到 的 侦 疙 AIF3 添加 袋 数 调整 量
ETEETTEI 关 有 避
ERTTIR 电
ra 1
no 0
-err -
RE -5
-mroo -3
-or-om -4
-na

File: aluminum_industry_qa_benchmark/knowledge_qa_only/KQA_P8_textbook_qa/batches/full_textbook_ocr/ocr/B01/25_a0ea44d0/page-3.txt
. 400 .第 三 篇 ， 馈 电 解 计算 机 校 制 及 钻 厂 信息 化 一 一

在 实际 执行 AlP 添 加 的 过 程 中 ， 还 应 根据 具体 情况 对 添加 量 作 适 当 调整 ， 例 如 添加 固体 电
解 质 时 应 减少 AIF, 添 加 速率 ，AE 后 加 大 AlF; 添 加 速率 等 。 此 外 ， 与 AIP, 添 加 速率 的 调整 相配
合 ， 为 了 蓝 得 理想 的 摩尔 比 和 热平衡 综合 控制 效果 ， 在 确定 梢 基准 时 ， 还 应 根据 摩尔 比 和 阴极
压 降 等 情况 考虑 设 定 电压 的 调整 方案 。

最 后 ， 简 要 地 指出 ， 除 了 摩尔 比 的 调整 外 ，w( CaF ) 的 调整 也 可 交 由 计算 机 进行 。 利 用
AIF, 与 Ca0 、Na;0 的 化 学 反应 式 和 Al.0, 原料 中 Ca0 、Nas0 的 含量 〈% ) ， 可 得 出 估算 新 产生
的 电解 质 中 的 CaF, 含 量 的 公式 25.3:

w(CaF,) (电解 质 中 ) = 一 一- 一 -32 xlcao (253)
1.392 x W(CaO) +1.355 x 下 x2 丸 (Na2O)
式 中 _R 一 质量 比 。

计算 机 综合 由 人 工 取 电 解 质 样 的 分 析 结果 ， 及 用 式 25-3 估算 的 结果 来 确定 的 Ca 的 添加

速率 。
25. 2 基于 摩尔 比 、 槽 温 等 参数 间 的 回归 方程 的 控制 法
25.2.1 基于 摩尔 比 与 槽 温 (测定 值 ) 之 间 的 回归 方程 的 控制 法

加 拿 大 铝 业 公司 的 Paul Desclaux 提出 了 -一 种 无 项 摩 尔 比分 析 值 ， 只 采用 电解 模 温 度 测 量 值
来 计算 AlF。 添 加 速率 的 摩尔 比 控制 方法 5 。 他 认为 模 设 计 一 定时 ， 榴 温度 仅 是 电解 质 成 分 的 函
数 ， 且 电解 质 成 分 与 槽 温 之 间 能 快速 达到 平衡 。 而 电解 质 中 CaF, 等 添加 剂 的 含量 变化 很 小 ， 因
此 槽 温 可 视 为 摩尔 比 的 机 数 。 他 根据 槽 温 与 摩尔 比 的 回归 直线 关系 ， 用 槽 温 测 量 值 取代 传统 的
摩尔 比分 析 值 来 决定 AIF; 添 加 量 ， 见 式 25-4:

4 = 4 +5(7Ti -了 ) +2(7 -7 ) (25-4)
式 中 “41 一 一 当天 AIF, 添 加 量 ;
4u 一 一 理 各 发 确 定 的 AIF; 基 准 添加 量 ; 、 一
7 一 一 当天 档 温 -一
7 ,一 一 前 一 天 槽 温 ;、 一
7 一 一 档 温 目标 值 一 一
25. 2. 2 ”基于 槽 温 变化 速率 回归 方程 及 冷 、 热 行程 分 析 的 控制 法 -

M.T Wilson 提出 了 另 一 种 仅 根据 槽 温 计算 AlF, 添 加 速率 的 摩尔 比 控制 方法 喇 。 首 先 根据
槽 龄 和 使 用 的 氧化 铝 的 特点 〈 含 销量 、 载 氛 量 ) 确定 AIF, 基 准 添加 速率 ， 然 后 根据 档 温 的 变
化 趋势 对 AIF, 添 加 速率 进行 修正 。 当 电解 档 走 向 热 行程 时 ， 采 用 由 回归 得 到 的 术 温 变化 速度 、
回归 得 到 的 热 行程 的 起 始 温 庶 和 温度 控制 的 下 限 值 之 差 来 决定 AlF, 添 加 速率 的 增加 量 ; 当 电解
槽 走向 冷 行程 时 ， 采 用 由 回归 得 到 的 槽 温 变化 速度 、 回 归 得 到 的 冷 行程 的 预计 最 终 温度 和 温度
控制 的 上 限 值 之 差 来 决定 AIF。 添 加 速率 的 减少 量 。 最 后 还 根据 槽 温 与 模 温 目标 值 之 间 的 差 值 来
修正 AlF, 添 加 速率 以 弥补 电解 槽 在 不 同 模 温 条 件 下 AIF, 挥 发 带 来 的 损失 。

25.2. 3 ”基于 摩尔 比 与 槽 温 、 平 均 构 电压 及 AIF, 添 加 速率 之 间 的 回归 方程 的 控制 法
P._M. Entner 等 -9 根据 电解 槽 在 一 段 时 期 内 的 电解 质 温度 测量 值 >、 过 荆 AlF, 浓 度 分 析 值

File: aluminum_industry_qa_benchmark/knowledge_qa_only/KQA_P8_textbook_qa/batches/full_textbook_ocr/ocr/B01/25_a0ea44d0/page-4.txt
一 一 一 一 25 电解 质 摩尔 比 控制 (AlF, 添加 控制 ) '401，
_C、AIEF, 添 加 速率 值 F 和 平均 槽 电压 值 ， 用 线性 回归 方法 得 到 模 状 态 方程 式 25-5:
7T=a+aC+asr (25-5 )
和 过 程 方程 , 见 式 25-6:
C = 妈 + 态 亚 + 思 7 (25-6)
式 25-5 中 ，C 和 忆 为 考虑 了 时 间 滞 后 的 几 天 内 的 平均 值 , 式 25-6 中 下 和 了 为 考虑 了 时 间 滞 后
的 几 天 内 的 平均 值 。 根 据 设 定 的 目标 槽 温和 过 剩 AlF; 浓 度 ， 按 式 25-5 和 式 25-6 迭代 计算 最 后
一 次 取样 分 析 过 剩 AIF, 浓 度 和 测量 槽 温 之 后 的 几 天 内 最 佳 的 AIF: 添 加 速率 和 最 佳 的 槽 电压 设 定
值 。 该 回归 模型 的 参数 每 隔 一 定时 间 重 新 计算 以 跟踪 电解 槽 的 当前 状态 和 适应 槽 龄 的 逐渐 变
化 。 妆 回归 模型 的 回归 参数 超出 设 定 界 限时 ， 视 为 惰性 〈 不 灵敏 ) 的 槽 状态 ， 此 时 回归 参数 选
用 一 套 标 准 参 数 来 计算 AIF; 添 加 速率 和 槽 电压 设 定 值 。 槽 状态 变化 也 可 从 电解 质 高 度 、 铝 液 高
度 和 出 铝 比 〈 阳 极 下 降 量 与 出 铝 质量 比 ) 的 变化 中 判断 ， 用 以 调整 AIF: 添加 速率 和 模 设 定 电
压 ， 以 维持 稳定 的 热平衡 状态 。
25.3 “基于 初 晶 温度 〈 过 热度 ) 实测 值 的 控制 法 〈 九 区 控制 法 )
德国 TRIMET 铝 业 公司 试验 了 一 种 基于 电解 质 初 晶 温度 (过 热度 ) 和 电解 质 温度 测量 值 的
摩尔 比 与 设 定 电 压 的 综合 控制 法 ， 称 为 九 区 控制 法 '"; 。 根 据 初 晶 温 度 测定 值 和 温度 测定 值 的
高 、 中 、 低 ， 把 控制 区 域 划分 为 图 25-2 所 示 的 九 个 区 域 。 其 中 位 于 中 央 的 第 五 区 是 正常 工作
区 。 当 电解 槽 位 于 该 区 以 外 的 区 域 时 ， 就 需要 调整 电压 或 者 AIF; 添 加 速率 ， 使 电解 槽 向 第 五 区
回归 。 各 区 中 的 调整 策略 标识 在 图 中 ， 而 具体 调整 量 要 根据 试验 确定 。
电解 质 温度 /C
低 955 965 高
7 人 低 | 加 7 高 7 可
检查 S8 检查 SU 检查 SH
升 高 六 /取证 值 。| 车 S4 正 党 降低 上 | | 和
若 sH>20, 降 低 降低
! 945
本 国生 低 ,公正 常 | 加 TB 正常 ,7 正常 | @7B 高 , 世 正 常 四 碍
当 亚 低 检查 S5 检查 8 [| 电
玫 升 高 P 取 设 定 值 。 | 若 SW 正 常 ,降低 上 | | 解
机 册 忆 取 设 定 值 忆 取 设 定 值 忆 取 设 定 值 和
加 7B 低 ,了 高 图 TB 正常, 也 高 轿 三 高, 开 商
到 低 到 设 定 值 检查 |- |
升 高 降低 严 车 SH>10, 降低
若 S8<10, 升 高 严
高
图 25-2” 九 区 控制 算法
TB 一 电解 质 温度 ;7 一 初 唱 温度 ，3H 一 过 热度 ，Y 一 设 定 电压 ; 严 一 AIF; 涨 加 速率
从 图 25-2 中 标识 的 控制 策略 可 见 ， 该 控制 方法 主要 依据 电解 质 温 度 与 目标 值 的 偏差 来 调
整 设 定 电 压 ， 主 要 依据 初 晶 温 度 与 目标 值 的 偏差 调整 AIF, 添加 速率 ， 并 且 在 某 些 区 域 中 ， 过 热

File: aluminum_industry_qa_benchmark/knowledge_qa_only/KQA_P8_textbook_qa/batches/full_textbook_ocr/ocr/B01/25_a0ea44d0/page-5.txt
.402. 第 三 篇 ” 铝 电 解 计 算 机 控制 及 铅 厂 信息 化 一，
度 的 大 小 是 控制 决策 选择 的 依据 ， 即 据 此 确定 是 调整 电压 还 是 调整 摩尔 比 。

据 报 道 !"! ， 该 控制 方法 有 较 好 的 效果 。 我 国 的 一 些 银 厂 也 在 试用 这 种 控制 方法 〈 包 括 试
用 一 种 可 同时 测定 电解 质 初 晶 温度 和 温度 的 过 热度 测定 装置 ) 。 但 该 方法 也 存在 下 列 局 限 性 :

(1) 需要 使 用 专用 的 过 热度 测定 装置 ， 且 该 装置 需要 使 用 一 种 一 次 性 的 测定 探头 ， 因 此 运
行 的 成 本 较 高 。 在 所 报道 的 试验 中 ， 该 项 控制 每 天 实施 一 次 ， 但 初 晶 温 度 (过 热度 ) 每 隔 一 天
才 检 测 一 次 ， 没 有 检测 值 时 ， 使 用 初 晶 温度 和 过 热度 与 槽 电压 等 参数 间 的 数学 模型 来 计算 ， 这
肯定 带 来 较 大 误差 。

(2) 没有 考虑 摩尔 比 以 外 的 因素 对 摩尔 比 的 影响 ， 尤 其 是 没有 考虑 氧化 铝 浓度 对 初 晶 温
度 的 强烈 影响 。 即 使 氧化 铝 浓度 在 +1% 的 正常 范围 内 变化 ， 引 起 的 初 晶 温度 变化 也 可 达 +5 ~
6%C 。 而 过 热度 测定 装置 并 不 能 同时 测定 氧化 铝 浓度 ， 因 此 无 法 修正 该 影响 因素 。 该 影响 因素
引起 的 误差 与 装置 的 测定 误差 到 加 在 一 起 ， 可 能 导致 初 晶 温 度 的 测定 值 不 能 真实 地 反映 电解 质
摩尔 比 的 实际 高 低 ， 从 而 引起 摩尔 比 控制 失误 。 虽 然 通过 增加 测定 频率 和 通过 数据 平滑 处 理
《如 使 用 最 近 的 数 次 测定 值 的 平均 值 ) 可 以 减 小 氧化 铝 浓度 变化 带 来 的 偏差 ， 但 测定 频率 太 高
则 增加 测定 成 本 ， 而 测定 频率 太 低 则 使 平滑 处 理 带 来 的 数据 滞后 性 太 大 。

(3) 该 控制 方法 依据 电解 质 温度 及 过 热度 的 测定 值 来 调整 设 定 电压 的 做 法 也 过 于 片面 。
设 定 电压 调整 的 其 他 重要 依据 〈 如 电压 针 振 与 摆动 情况 ) 必须 加 以 考虑 。 此 外 ， 槽 温 发 生 异
常 波 动 时 ， 首 先 应 该 查找 和 消除 引起 槽 温 异 常 波动 的 其 他 原因 ， 然 后 才 是 考虑 设 定 电压 的 调
整 。

25.4

上 述 几 类 控制 法 所 用 控制 模型 或 策略 都 较 简 单 ， 模 型 的 输入 变量 主要 考虑 了 槽 温和 /或 摩
尔 比 的 人 工 定期 检测 值 ， 这 一 方面 对 人 工 检测 的 周期 及 测量 精度 有 较 高 的 要 求 ， 另 一 方面 忽略
了 与 摩尔 比 变化 相关 联 的 其 他 因素 ， 且 对 摩尔 比 与 其 影响 因素 之 间 的 非 线性 关系 考虑 不 足 。

要 真正 实现 摩尔 比 的 最 优 控制 应 该 根据 槽 况 〈 尤 其 是 热平衡 状态 ) 综合 分 析 结 果 来 制定
摩尔 比 的 调节 策略 。 而 电解 质 温度 (包括 初 晶 温度 与 过 热度 ) 测定 值 昌 然 是 反映 电解 槽 热乎
衡 状 态 的 重要 参数 ， 但 两 者 之 间 不 能 画 等 号 ， 这 不 仅 因 为 电解 质 温度 的 人 工 检测 周期 太 长 且 可
能 存在 较 大 误差 ， 而 且 还 因为 电解 质 温度 不 能 全 面 描述 电解 槽 的 热平衡 状态 。 例 如 ， 不 能 单 赁
温度 升 高 或 降低 做 出 冷 行程 或 热 行程 的 结论 ; 如 果 两 次 测定 电解 质 温 度 时 ， 电解 质 中 的 氧化 铝
浓度 相差 2% ， 也 可 能 引起 电解 质 温 度 测 定 值 相差 10 色 以上; 设 定 电压 过 低 引 起 热 收 入 不 够 ，
或 者 铝 液 高 度 过 高 引起 热 支 出 过 大 ， 也 会 引起 电解 质 温 度 变 化 ， 进 而 引起 摩尔 比 变化 。 显 然 ，
在 这 些 情况 下 正确 的 处 理 方式 都 不 是 直接 调整 摩尔 比 ， 而 是 应 该 调整 影响 热平衡 的 其 他 因素 ，
如 物料 平衡 、 设 定 电 压 、 出 铝 量 等 。

精细 的 摩尔 比 控制 决策 不 仅 应 该 考虑 热平衡 状态 ， 还 须 考虑 电解 模 槽 况 的 其 他 方面 〈 如 物
料 平 衡 、 槽 稳定 性 等 ) ， 也 就 是 说 应 该 全 面 考虑 槽 况 ， 例 如 ， 如 果 当 前 电阻 波动 严重 ， 或 者 覃
膛 不 好 ， 或 者 模 底 沉淀 严重 ， 也 可 能 需要 适当 减 小 AlFs 添 加 速率 。

此 外 ， 为 实现 精细 的 摩尔 比 控制 ， 不 仅 要 考虑 当前 权 况 情况 ， 而 且 要 分 析 预 测 模 况 的 变化
趋势 ， 例 如 ， 出 现 热平衡 向 冷 槽 发 展 、 槽 电阻 波动 或 槽 底 沉 演 向 变 严重 的 方向 发 展 等 情况 时 ，
那么 即使 当前 摩尔 比较 高 ， 也 不 能 按 常 规 增 大 AIF; 添 加 速率 。

基于 以 上 的 考虑 ， 我 们 在 开发 槽 况 综合 诊断 与 决策 系统 时 ， 把 AlF: 添加 速率 这 一 参数 作为
需要 通过 决策 来 取 值 的 参数 之 一 ……” 。 换 言 之 ， 我 们 将 摩尔 比 控制 融和 人 槽 况 诊 断 与 决策 之 中 。
这 样 就 能 避免 使 用 单一 的 AlF: 添 加 控制 模型 “考虑 不 周 ” 或 “顾此失彼 ”的 问题 。 以 我 们 曾

File: aluminum_industry_qa_benchmark/knowledge_qa_only/KQA_P8_textbook_qa/batches/full_textbook_ocr/ocr/B01/25_a0ea44d0/page-6.txt
一 一 一 一 25 电解质 摩 尔 比 控制 (AlF; 添加 控制 ) “403 ，
开发 的 一 个 简单 的 槽 况 诊断 与 决策 系统 为 例 。

(1) 系统 采用 如 下 输入 变量 作为 档 况 诊断 的 判 据 : 1) 电解 质 温度 ; 2) 铅 液 高 度 ， 3) 电

解 质 高 度 ， 4) 24h 针 摆 〈 包 括 针 振 和 摆动 ) 的 累计 时 间 ; 5) 阳极 上 升 、 阳 极 下 降 平均 电阻
率 ; 6) 摩尔 比 。
(2) 以 240 为 周期 ， 进 行 槽 况 诊断 ， 诊 断 结论 中 描述 当前 槽 况 最 符合 下 列 几 种 类 型 中 的 哪
一 种 (或 哪 两 种 ) : 1) 炉 采 不 好 ; 2) 炉 底 不 好 ; 3) 冷 梢 ; 4) 热 模 ; 5) 假 热 档 〈 过 热度
低 ) ，6) 理想 槽 况 ; 7) 不 理想 槽 况 。 并 用 [0，1] 之 间 的 取 值 播 壕 缚 论 的 可 信 黎 度 “〈 邯 为 病
槽 ， 也 代表 病 覃 的 严重 程度 ) 。

(3) 最 后 ， 系 统 根据 输入 变量 及 诊断 结论 ， 做 出 控制 决策 ， 即 确定 下 列 三 个 输出 变量 的 取
值 , 1) 设 定 电压 ) 2) AIF, 添 加 速率 ; 3) 出 铝 量 。 其 中 ， 对 AlF, 添 加 速率 的 决策 原则 是 : 如
果 为 “ 炉 采 不 好 ”、 或 “ 炉 底 不 好 ”、 或 “ 冷 档 ” 、 或 “ 针 摆 严重 ”、 或 者 有 向 这 些 病 槽 发 展 的
趋势 ， 则 下 个 周期 (24h) 中 需 减 小 ALF; 添 加 量 ;如 果 为 “ 热 档 ” 或 有 向 “ 热 档 ” 发 展 趋势 ，
则 下 个 周期 中 需 增 大 AlF, 添 加 速率 。

上 述 的 槽 况 诊断 与 决策 系统 安装 在 上 位 机 中 ， 因 此 上 位 机 将 ALF, 基 准 添加 速率 决策 值 发 送
到 模 控 机 ， 模 控 机 在 具体 执行 时 ， 还 会 根据 当前 槽 况 与 模 上 作业 〈 如 阳极 效应 发 生 、 人 工 操作
工序 的 进行 等 ) 进行 AIFP, 添 加 速率 的 二 次 调整。

关于 模 况 诊断 与 决策 系统 的 更 多 的 内 容 ， 请 参见 第 27 章 。
2S.5 改进 摩尔 比 控制 效果 的 措施

要 获得 理想 的 摩尔 比 控制 效果 ， 第 一 要 选用 先进 的 控制 模型 与 算法 ;第 二 要 尽力 保障 控制
模型 与 算法 所 需要 的 输入 参数 准确 可 靠 ， 因 此 要 十 分 重视 人 工 定期 检测 摩尔 比 和 槽 温 ， 第 三 要
确保 AIF, 下 料 系统 计量 准确 ， 运 行 可 靠 ; 第 四 要 加 强人 工 管理 ， 严 格 遵守 作业 标准 ， 确 保 相关
技术 条 件 保持 正确 且 稳 定 ， 尽 量 减 少 病 档 发 生 ， 确 保 人 机 和 谐 配合 ， 能 正确 地 设置 相关 的 人 工
设 定 参数 (如 AIF, 基 准 下 料 速率 ) ， 并 正确 地 实施 人 工 辅助 调节 。

从 人 工 维护 的 角度 考虑 ， 尽 可 能 保持 电解 槽 运行 稳定 和 防止 病 槽 发 生 对 于 获得 理想 的 摩尔
比 控制 效果 是 十 分 重要 的 。 在 槽 况 维护 中 ， 保 持 电解 槽 的 热平衡 又 是 最 重要 的 ， 因 为 热平衡 的
波动 与 摩尔 比 的 变化 最 容易 陷入 恶性 循环 。 尤 其 是 采用 低 摩尔 比 操作 后 ， 熔 融 电解 质 组 成 〈 强
酸 乌 ) 与 凝固 的 电解 质 组 成 (接近 中 性 ) 差别 大 ， 因 此 摩尔 比 与 热平衡 的 相互 影响 与 相互 作
用 要 比 高 摩尔 比 状态 下 强烈 得 多 ; 低 摩尔 比 状态 下 的 调整 摩尔 比 操作 会 引起 摩尔 比 和 热平衡 出
现 较 长 时 间 和 较 大 幅度 的 “惯性 ”变化 过 程 。

对 于 槽 况 不 稳定 、 摩 尔 比 偏离 正常 范围 较 大 的 电解 槽 ， 常 常 施 以 人 工 辅助 调节 。 在 进行 人
工 辅助 添加 时 或 者 人 工 调整 AIF, 基 准 添加 速率 时 ， 要 密切 注视 摩尔 比 和 热平衡 的 变化 ， 要 用 系
统 的 和 动态 的 观点 ， 拷 准 引起 摩尔 比 变化 的 原因 和 趋势 ， 不 能 只 看 每 一 静态 值 或 单 靠 调整 AlF，
的 添加 量 来 调整 摩尔 比 。 由 于 摩尔 比 的 调整 会 引起 摩尔 比 和 热平衡 出 现 较 长 时 间 ， 和 较 大 幅度
的 “惯性 ”变化 过 程 ， 因 此 人 工 调整 时 ， 每 调整 一 次 摩尔 比 便 要 等 待 电解 槽 进入 一 个 相对 较
平稳 的 过 程 ， 然 后 再 考虑 下 一 次 调整 。 如 果 两 次 下 调 摩尔 比 的 操作 没有 拉 开 尼 够 的 时 间 间隔 ，
那么 这 两 次 操作 对 槽 温和 摩尔 比 的 影响 便 会 天 加 在 一 起 ， 电 解 槽 的 热平衡 便 会 发 生 震 葛 。

参考 文 南
1 Salt D J Bath chemistry control system. Light Metals 1990，Warendale，PA: TMS，1990: 299 ~ 304
2 Madsen DTD 丁 ， Temperature Imeastrerment and control in reduction cells. Light Metals 1992 ， Warrendale ， PA ，

File: aluminum_industry_qa_benchmark/knowledge_qa_only/KQA_P8_textbook_qa/batches/full_textbook_ocr/ocr/B01/25_a0ea44d0/page-7.txt
404 第 三 篇 ” 铝 电 解 计算 机 控制 及 铝 厂 信 息 化 一 人 人，
TMS，1992 : 453 ~456
3 “Campo JJ del，Sancho JP. Low bath ratio operation in side breaking V. S. S. Pots. Aluminium. 1994, 70 〈9 ~
10) : 3587 ~ $89
4 “Desclaux P. AlFs additions based on bath temperature measurements. Light Metals 1987，Warrendale ，PA:
TMS，1987: 309 ~313 .
5 Wilson M 本 Practical considerations used in the development of a method for calculating aluminium fuoride aq-
ditions based on cell temperature. Light Metals 1992 ， 双 arrendale ，PA: TMS，1992: 375 ~378
6 Entmer PM，Gudmundsson G A. Further development of the temperature model. Light Metals 1996 ，Warrenda-
le,，PA: TMS，1996: 445 ~ 449
7 “Entner P M. Control of AlF，concentration, Light Metals 1992. Warrendale ，PA: TMS ，1992 : 369 ~ 374
8 Entner P M. Further development of the ALF3 -model. Light Metals 1993 ， 双 arrendale ，PA: TMS ,1993 : 265 ~
268
9 Entner P M. Control of bath termmperature. Light Metals 1995 ，Warrendale，PA: TMS，1995 : 227 ~ 230
10 Rieck T，Iffert M，White P et al. Inereased current efficiency and redueced energy consumption at the TRI-
MET smelter essen using 9 box matrix. Light Metals 2003 ，Warrendale ，PA : TMS 2003 : 449 ~ 456
11， 李 民 军 . 大 型 预 焙 铝 电解 梢 模糊 专家 控制 器 及 新 颖 热平衡 控制 模型 的 研究 : [博士 学 位 论文 ] . 长
沙 : 中 南 工业 大 学 ，1999
12” 周 诗 国 . 预 焙 锅 电 解 槽 热平衡 诊断 专家 系统 的 研究 : 【学 位 论文 ] 长 沙 : 中 南大 学 ，2001
