Repository: Q-shui/GraphRAG

# KQA-P8 教材知识问答

本目录是独立的教材来源候选集工程。首个OCR批次处理《现代铝电解》第29章印刷页457–464，形成16条新候选题；其中3条完成页面视觉复核，13条仍待逐页复核。

依据：教材PDF、页面图像和OCR文本（代码事实）。`TEXTBOOK_VERIFIED`只表示已完成本轮教材页面核对，不代表外部文献或专家批准。

运行：`python scripts/build_p8.py`，再运行 `python scripts/validate_p8.py`。

File: aluminum_industry_qa_benchmark/knowledge_qa_only/KQA_P8_textbook_qa/batches/full_textbook_ocr/ocr/B01/26_997b86fa/page-1.txt
一 一 一 一 一 一 一 一 26， 铅 电 解 控制 系统 的 生产 报表 “405
26 铝 电解 控制 系统 的 生产 报表
报表 作为 铝 电解 生产 管理 的 重要 一 环 ， 一 直 受 到 生产 管理 者 的 高 度 关注 。 从 广义 上 来 说
这 是 个 很 大 的 话题 ， 但 总 的 来 讲 铝 电解 生产 报表 分 为 两 个 层次 : 《1) 电解 管理 报表 ， 主 要
指 调度 报表 、 成 本 核算 报表 、 设 备 管理 报表 、 计 划 报 表 等 纯 管 理 型 报表 ; (2) 电解 生产 报
表 ， 主 要 指 各 工区 和 生产 厂 长 生产 管理 所 需 的 报表 ， 而 且 这 部 分 主要 由 银 电解 控制 系统 提
供 ， 比 如 系列 班组 报表 、 系 列 日 报表 、 系 列 统计 报表 等 。 鉴 于 第 一 类 报表 是 管理 型 报表 ， 每
个 生产 厂家 的 管理 思想 不 一 样 ， 会 有 不 同 的 表现 形式 ， 在 此 不 做 具体 的 阐述 ， 但 对 于 基于 控
制 系统 的 生产 报表 ， 格 式 与 主要 内 容 是 类 似 的 ， 因 此 本 章 以 我 们 开发 的 铝 电 解 控制 系统 的 生
产 报表 为 例 进 行 讨论 。
26.1 报表 系统 的 结构 设计
为 了 最 大 限度 满足 用 户 组 态 的 需要 及 保持 接口 机 (上 位 机 中 用 于 与 模 控 机 直接 交换 数据 的
工控 微机 ) 的 系统 数据 结构 稳定 ， 目 前 报表 系统 一 般 设 计 成 多 层 结构 〈 如 图 26-! 所 示 )。 第 一
层 是 原始 数据 库 层 ， 根 据 铝 电解 生产 的 特点 和 时 间 间 隔 尺 度 分 为 10s 解析 记录 数据 库 〈 鉴 于 数
据 量 比较 大 ， 一般 放 在 一 个 单独 的 目录 结构 下 ， 比 如 …\Data\ )、 小 时 报表 数据 库
(hourreport. mdb) 、 效 应 报表 数据 库 (efttectreport. mdb) 、 日 报表 数据 库 (〈dayreport mdb) 、 工 艺
报表 数据 库 (GY. mdb) 、 故 障 报表 数据 库 (GuZhang. mdb) 、 恢 复 报表 数据 库 (HuiFu. mdb，
是 下 位 机 参数 的 上 位 机 备份 数据 库 ) 、 管 理 信息 数据 库 〈XinXiW. mdb， 是 上 位 机 操作 员 参 数 修
改 记录 数据 库 ) ， 这 些 数据 库 是 接口 机 系统 的 核心 ,一般 设计 好 后 ， 不 会 有 大 的 变动 ， 如 果 要
做 字段 修改 ， 必 须 由 开发 商 来 完成 ， 否 则 会 影响 接口 机 系统 的 稳定 性 。 第 二 层 是 中 间 数 据 库 层
(Bhrepert. mdb) 组 成 ， 它 是 一 个 组 态 数据 库 ， 平 时 里 面 的 数据 表 是 空 的 ， 只 在 打印 报表 时 才
有 数据 。 第 三 层 是 面向 用 户 的 报表 输出 层 ， 它 由 各 种 报表 格式 文件 组 成 ， 最 主要 的 有 系列 班组
报表 (bbb. mpt) 、 系 列 日 报表 (bbd, rpt) 、 系 列 效应 报表 〈efv. rpb) 、 系 列 统计 报表 〈 rpt) ，
报表 格式 文件 由 报表 编辑 器 完成 与 中 间 数 据 库 的 捆绑 链接 。
原始 数据 出 中 间 数 据 库 浊 直 答 出
effectreport mdb 机
CEortmdb > Bbrcportmdb EEEEEEEE ent
GuZhang.mdb 人 rp
HuiFumdb
XinXiwmdb
第 一 晨 第 二 层 第 三 层
图 26-1 ”报表 系统 软件 模块 结构
报表 系统 的 工作 原理 是 : 当 用 户 需 要 打印 报表 时 ， 报 表 输 出 程序 按 中 间 数 据 库 表 结 构 设 定
的 数据 字段 从 原始 数据 库 中 提取 信息 ， 然 后 生成 中 间 数 据 库 中 相应 的 表 记 录 ， 而 中 间 数 据 库 中
的 表 记 录 跟 相应 的 报表 格式 文件 是 打 绑 在 一 起 的 ， 因 此 生成 的 报表 数据 能 按 用 户 组 态 要 求 输

File: aluminum_industry_qa_benchmark/knowledge_qa_only/KQA_P8_textbook_qa/batches/full_textbook_ocr/ocr/B01/26_997b86fa/page-2.txt
“406， 第 三 篇 ” 铝 电 解 计 算 机 控制 及 铝 厂 信 息 化 一
出 。 以 系列 日 报表 为 例 ， 当 打印 日 报表 时 ,中间 数 据 库 (Bhbrepor mdb) 中 的 日 报 中 间 表
(bbdTable) 记录 由 原始 数据 库 dayreport. mdb 、eftectreport. mdb、 GY. mdb 组 合 形成 ， 这 个 工作
由 报表 程序 自动 完成 ， 而 bbdTable 与 日 报 格式 文件 bbd. rpt 是 捆绑 的 ，bbdTable 中 有 数据 就 能
生成 相应 的 日 报表 ， 开 发 商 只 要 在 bbdTable 中 提供 足够 的 字段 ， 就 能 满足 用 户 的 组 态 需求 ， 当
用 户 有 特别 的 需求 时 只 要 修改 bbdTable 表 字段 和 报表 程序 就 能 达到 目的 ， 不 用 改动 原始 数据
库 。 这 样 既 保 证 了 接口 机 数据 存储 部 分 的 稳定 性 ， 又 能 满足 用 户 不 断 变化 的 需求 。
报表 编辑 器 是 用 户 修改 报表 格式 的 编辑 工具 ， 目 前 国际 上 著名 的 商业 化 产品 有 CrmystalRe-
port 及 Microsoft Excel。CrystalReport 是 专业 化 的 报表 编辑 器 ， 功 能 非常 强大 ， 用 户 非常 容易 上
手 ， 低 版 本 〈4. 6 以 下 ) 产品 作为 VisualStudio 捆绑 件 一 起 发 售 ， 其 用 户 操作 界面 如 图 26-2 所
示 。Excel 作为 通用 电子 表格 处 理工 具 ， 同 样 具有 报表 编辑 功能 ， 而 且 具 有 很 大 的 用 户 群 ,但
用 户 需 要 学 习 的 东西 比较 多 ， 其 用 户 操作 界面 如 图 26-3 所 示 。 我 们 在 以 下 的 报表 格式 讨论 中 ，
采用 CrystalReport 报表 编辑 工具 。
这 2 有
上 加 略图 相国 国 天 口 本 风 可 医 国 本 于 国 四
[pssian |Preview | xx dz [coel | LIL
”一
| ，，，，，，，，，，，，，，，，，，，，，，，，，，，，，
me
ee
1999-12-31
号 号 且 期 时 间 电 语 Y 电压 Y 电压 Y 所 流 ka 3 旧 NV :my mvY > 数
555 555 1999，1999，555.56 555.56 555.56 555.56 555.56，555 555 555
Fage footer
|
| CE
|
站 apeeereeeweeeeeseaeeeeeeeeeeuraer
| ao oo
图 26-2 ”CrystalReport 报表 编辑 器

26. 2 生产 报表 的 主要 类 型 与 内 容

26.2.1 解析 记录 报表

槽 控 机 实时 解析 槽 况 的 数据 可 编制 成 解析 记录 报表 ， 报 表 字 段 的 主要 内 容 有 系列 电流 、 电
压 、 电 阻 、( 低 通 ) 滤波 电阻 、 平 滑 电阻 〈 低 通 滤波 程度 高 于 “滤波 电阻 ”) 、 实 际 下 料 问 隔 、
针 振 、 摆 动 、 斜 挛 、 累 计 斜 率 及 效应 距 今 等 。 这 些 解析 数据 反映 当前 电解 槽 的 运行 情况 ， 是 生
产 一 线 人 员 分析 电 解 槽 变化 趋势 的 重要 信息 。 一 般 槽 控 机 以 1s 或 2s 发 送 一 次 的 频率 向 上 位 机
发 送 这 些 解 析 数 据 ， 上 位 机 一 方面 用 于 信息 的 实时 显示 〈 如 动态 曲线 与 表格 ) ; 另 一 方面 以 一
定 的 时 间 间 隔 来 保存 这 些 解 析 数 据 作 为 历史 记录 。 鉴 于 数据 量 比较 大 ， 而 且 电解 槽 槽 况 变 化 相

File: aluminum_industry_qa_benchmark/knowledge_qa_only/KQA_P8_textbook_qa/batches/full_textbook_ocr/ocr/B01/26_997b86fa/page-3.txt
一 一 一 26 铝 电解 控制 系统 的 生产 报表 “407，
划 ] 文件 @)， 山 梅 凶 ) 视图 Gz) 搬入 G) 格式 四 ) 工具 人 区) 数据 @) 窗口 人) 家 助 思 ) 区
口 态 图 辣 吕 区 区 炎 昌 多 移 三 大 分 好 团 > 宗 人 “95 “ie 于 玫 提 图 轩 华 芋 和 < 和

AL 了 |， -| 青海 分 公司 第 三 电 租 广电 解 槽 生产 日 期 报 于
| 和 P 人
| 青海 分 公司 第 三 电解 厂 电 解 槽 生产 日 期 报表
1 便 车 间 ) 罗
平均 系列 电流 ，210. 13kA 平均 系列 电压 ，553. 2Y Te
| 下 报表 时 间 ，2005/2727 届
8
| hn 本
| 特 料

| 上 | 续 | 可 等 | 癌 4 入
让 国 国 加 | 本 自 本 国 天 轩 矶 汪 加 机 国 国 时

， | 设 定 | 工作 | 平均 | 次 | 间 | 压 | 时 | 次 xEW 闻 交 重 | 过 重 次 | 间隔 | 针 振 | 搜 动 量 | 品位 | 量 | 铝 皇
| 槽 号 于 煞 陋 人 h) | 总 量 (kg) 上 数 人 3S) 当 吉 加 人 gg) | (gg
? 后 | 2 2
由
盾 下 二 本 | 本 ea 二- 二 二 可- 二 aa 二 二 本 二 二 二 下 二 让 ae 二 |
打 am aej|iajzasjas 一 庆 三 三 上 证 amm aa nn
三 于 有 和 E 本 于 到 至 于
改天 ae 上 上下 Ha Fe 二 Fa 二 二 二 二 十 和
| 是 庆 让 上 上 上 上 上 站 ee 站 am 二 二 让 直下 和
1 2 上 于 二 二 < 十 站 证 这 as 一
| 划一 eee 下 P
本 因 醒 三 要 醒 丁 丁丁 丁丁 本本 本 本 上 二 二 as 二
| 五 -am |mn|arlealsm| 立国 三 站 和 下 下 下 ，
23 sr | en | 57 tale 一 上 二 二 十 十 一 二 玫 - 3.06 |- 尝 十 诗 十 和 二 至 二 | 二 证 拓 和 下 国
| 到 sr dtjaarl | | | | 上 4 | az 十- 半 几 |
| 要 -二 上- 二- 上 上 芝 十 过 二 二 sa 对于- 二
28 阳 2 2 _ | 20
同人 二 人
人 0 4 本 和 oa 本 和 3 鲁 ee oa 四 u ER 四 本
95359js CC

图 26-3 Microsoft Exceel 具有 报表 编辑 功能

对 来 说 是 一 个 缓 变 过 程 ， 目 前 解析 历史 记录 的 最 短 间隔 一 般 为 10s。 以 报表 的 形式 来 输出 这 些

大 信息 量 的 解析 历史 数据 不 是 很 直观 ， 现 在 都 以 历史 曲线 的 方式 来 代 蔡 解析 记录 的 输出 ， 图 形

显示 直接 明了 ， 特 别 对 趋势 的 分 析 更 是 事半功倍 。 具 体 界面 如 图 26-4 所 示 。

【功能 排 作 】 【过滤 六 件 】 【帮助 了
_ = 二 同 二 相间 = 一 浊 |
广 Troy oot onetreiootroooi oo oo 和
大 防 乱世 和 监 忒 此 友 此 夭 菩 乱 熙 基 世 因 队 所 几 3 有 和 除 48F _ 末 |
| 涉 |
可 |
站
到 到 和 和
-一
|
ER， 二 交涉 -- 明 _ _ 上
针 鬼 |
针 本
| |
|
人
|
|
于 |
人 三 3080 号 相 (2003-10-1) 24 小 时 历史 数据 分 布 昌 线
| | 信息 灾 示 区 域 : ”正在 查 站 二 车间 。 曲线 外 于 正常 查看 乓 坟 。 可 钳 日 期 :2003-10-1 当前 日 期 :2003-11-28 12:40
图 26-4 解析 历史 记录 的 曲线 显示 〈 实 例 )

File: aluminum_industry_qa_benchmark/knowledge_qa_only/KQA_P8_textbook_qa/batches/full_textbook_ocr/ocr/B01/26_997b86fa/page-4.txt
“408 .第 三 篇 ” 铝 电 解 计算 机 控制 及 铝 厂 信息 化 一
26. 2.2 单 槽 生产 报表
单 槽 生产 报表 是 以 电解 系列 中 的 一 台 槽 为 单位 编制 出 的 报表 ， 这 种 报表 主要 为 机 房管 理 及
生产 特殊 需要 而 设计 ， 主 要 有 单 槽 小 时 报表 、 单 槽 故障 报表 、 单 槽 参数 修改 报表 等 。 这 些 报表
一 般 不 参与 全 厂 生产 管 理 ， 只 作为 临时 数据 查看 使 用 。 其 中 单 槽 小 时 报表 格式 如 表 26-1 所 示 。
表 26-1 单 档 小 时 报表 格式
槽 号 :
电流 | 设 定 电 压 | 平均 电压 | 电阻 摆动 下 料 量 | 效应 | 出 铝 | 换 极 | 加 工
时 间 LA/kA LV LV /mV ZmV /kg | 距 今 | 臣 今 | 距 今 | 距 今
[LT
26.2.3 系列 生产 报表
电解 生产 一 般 以 系列 报表 的 形式 来 进行 生产 管理 ， 主 要 有 系列 班组 报表 、 系 列 日 报表 、 系
列 效应 报表 、 系 列 状 态 报表 、 系 列 统计 报表 、 系 列 故障 报表 及 系列 小 时 报表 等 ， 其 中 系列 班组
报表 、 系 列 日 报表 、 系 列 效应 报表 及 系列 统计 报表 合 称 为 电解 “四 大 报表 ”， 是 每 个 电解 三 生
产 管理 的 必 备 报表 ， 下 面 将 着 重 介绍 这 四 种 报表 。
26.2.3.1 系列 班组 报表
电解 生产 一 般 以 班 为 单位 进行 管理 ， 有 “三 班 倒 ”及 “四 班 倒 ” 两 种 形式 ， 为 了 考察 每 个
班 的 生产 情况 ， 需 要 编制 一 份 以 班 为 单位 的 管理 报表 。 系 列 班组 报表 是 为 了 满足 这 种 生产 需求 而
设计 的 ， 其 字段 反映 的 信息 主要 包括 电压 变化 情况 〈 设 定 电压 、 平 均 电压 及 工作 电压 ) 、 效 应 情
况 〈 效 应 个 数 、 效 应 持续 、 效 应 峰 压 及 效应 功 耗 等 ) 、 下 料 情 况 〈 下 料 量 、 下 料 次 数 、 欠 量 下 料
次 数 及 过 量 下 料 次 数 ) 、 功 耗 情况 〈 总 功 耗 )、 模 稳定 性 情况 〈 蜡 常 电 压 持 续 时 间 、 针 摆 持 续 时
间 ) 、 特 殊 作 业 情 况 〈 功 能 键 次 数 、 荔 能 键 时 间 ) 、 手 动 操作 情况 〈 手 动 时间 、 手 动 阳 升 次 数 、 手
动 阳 降 次 数 、 手 动 下 料 次 数 及 手动 大 下 料 次 数 ) 、 计 算 机 阴极 调整 情况 〈 自 动 RC 次 数 ) 及 基准
设置 情况 〈 基 准 下 料 间隔 、 基 准 效应 等 待 问 隔 ) 。 这 个 报表 侧重 于 电解 生产 的 一 线 管理 ， 对 操作
工 的 操作 情况 考察 得 比较 仔细 ， 主 要 由 电解 工区 来 使 用 。 有 具体 报 表格 式 如 表 26-2 所 示 。
表 26-2 ”系列 班组 报表 格式
平均 系列 电流 : kA 平均 系列 电压 : V
中 角 下 料 情况
模 号 状态 设 定 | 工作 | 平均 | 效应 | 效应 | 效应 ， 效应 | 效应 等 待 | 下 料 量 | 欠 量 | 过 量
| 电压 | 电压 | 电压 | 次 数 | 持续 | 峰 压 | 总 耗 | 持续 时 间 | /kig | 下 料 | 下 料
|
UL
ll LI
自动 | 梢 给 机 手动 操作 情况 | 标准 | 效应
"
时 间 | 异常 | 时 间 | 摆动 | 次 数 | 时间 | 次数 | 次 数 | 次数 | 次 数 | 时 刻 间隔 | 间隔
于
[LT

File: aluminum_industry_qa_benchmark/knowledge_qa_only/KQA_P8_textbook_qa/batches/full_textbook_ocr/ocr/B01/26_997b86fa/page-5.txt
一 一 26 铝 电 解 控制 系统 的 生产 报表 “40?，

26.2.3.2 系列 日 报表

系列 日 报表 是 电解 厂 管理 层 对 生产 情况 以 天 为 单位 进行 综合 考察 的 依据 ， 对 这 个 报表 的 设
计 都 比较 讲究 ， 考 察 的 内 容 有 一 天 内 电压 变化 情况 〈 设 定 电 压 、 平 均 电 压 及 工作 电压 ) 、 效 应
情况 〈 效 应 个 数 、 效 应 持续 时 间 、 效 应 峰 压 及 效应 功 耗 等 ) 、 下 料 情 况 〈 下 料 量 、 下 料 次 数 、
欠 量 下 料 次 数 及 过 量 下 料 次 数 ) 、 功 耗 情 况 (总 功 耗 ) 、 槽 稳定 性 情况 〈 异 常 电压 持续 时 间 、
针 摆 持续 时 间 ) 、 基 准 设置 情况 〈 基 准 下 料 间隔 、 基 准 效应 等 待 间隔 ) 及 工艺 数据 情况 〈 摩 尔
比 、 槽 温 、 两 水 平 、Fe 含量 、Si 含量 、 原 铝 质量 、 吸 出 铝 量 及 氟 化 铝 量 ) 。 这 个 报表 侧重 于 全
方位 考察 电解 车 间 一 天 内 模 况 的 变化 趋势 ， 是 管理 层 的 必 备 报表 。

26.2.3.3 系列 效应 报表

系列 效应 报表 是 电解 车 间 考 察 效应 发 生 情 况 的 专用 报表 ， 而 且 其 格式 也 相对 固定 ， 以
最 近 五 次 效应 的 特征 数据 〈 效 应 起 始 日 期 、 效 应 起 始 时 间 、 效 应 持续 时 间 、 效 应 峰 压 、
效应 均 压 、 效 应 功 耗 、 效 应 状态 及 效应 等 待 时 间 ) 为 依据 进行 编制 ， 主 要 由 电解 工区 来
使 用 。

26.2.3.4 系列 统计 报表

系列 统计 报表 是 管理 层 考 察 电 解 车 间 一 段 时 间 内 〈 一 般 以 月 为 单位 ) 电解 生产 整体 运
行情 况 的 报表 ， 主 要 考察 内 容 有 电流 变化 情况 、 电 压 变化 情况 〈 设 定 电压 、 平 均 电压 及 工
作 电 压 ) 、 效 应 情况 〈 效 应 个 数 、 效 应 持续 时 间 、 效 应 峰 压 、 效 应 等 待 时 间 、 效 应 功 耗 及 效
应 系数 ) 、 下 料 情 况 〈 下 料 量 、 下 料 次 数 、 欠 量 下 料 次 数 及 过 量 下 料 次 数 ) 、 功 耗 情况 (总
功 耗 ) 、 槽 稳定 性 情况 〈 有 异常 电压 持续 时 间 、 针 摆 持 续 时 间 ) 、 工 艺 数据 情况 〈 摩 尔 比 、
温 、 两 水 平 、 吸 出 铝 量 及 所 化 铝 量 ) 。 这 个 报表 在 工艺 数据 类 型 及 时 间 段 的 选择 上 ， 每 个 厂
略 有 不 同 ， 为 了 满足 时 间 段 选择 的 差异 性 ， 报 表 程 序 设计 成 用 户 从 指定 起 点 到 指定 终点 的 办
法 来 解决 。

26.2.3.5 系列 状态 报表

系列 状态 报表 以 随机 的 方式 输出 电解 槽 当前 运行 状态 的 主要 信息 ， 包 括 当 前 通信 状态 、
槽 状态 、 自 动 AEB (AE 加 工 ) 状态 、 自 动 NB (下 料 ) 状态 、 自 动 RC (正常 电阻 控制 ) 状
态 、 操 作 状 态 、 故 障 状态 、 设 定 电压 、 工 作 电 压 、 加 料 状 态 、 设 定 NB 间隔 、 实 际 NB 间隔 、
最 近 AEB 时 刻 、 最 近 AE 时 间 、 最 近 NB 时 刻 、 最 近 RC 时 刻 、 最 近 出 锅 时 刻 、 最 近 换 极 时
刻 、 最 近 加 工时 刻 、 最 近 抬 母线 时 刻 。 这 个 报表 侧重 当前 电解 槽 的 各 种 作业 状态 ， 主 要 由 电
解 工 区 来 使 用 ， 鉴 于 目前 大 型 预 焙 铝 电解 三 车 间 信息 化 建设 都 已 完成 ， 车 间 能 通过 网 络 实时
观察 到 电解 模 的 各 种 信息 ， 系 列 状态 报表 的 作用 已 越 来 越 淡化 。 具 体 报 表格 式 如 表 26-3 所
示 。

表 26-3 系列 状态 报表 格式
通信 槽 控 机 自动 自动 自动 当前 设 定 工

“

|
" 电

CC

File: aluminum_industry_qa_benchmark/knowledge_qa_only/KQA_P8_textbook_qa/batches/full_textbook_ocr/ocr/B01/26_997b86fa/page-6.txt
.410. 第 三 篇 ” 铝 电 解 计 算 机 控制 及 铝 厂 信息 化 一
26. 2.4 系列 分 析 报表

为 了 进一步 提高 电解 生产 的 工艺 技术 指标 ， 需 要 生产 现场 工艺 人 员 对 电解 模 进 行 更 精细
的 管理 ， 需 要 对 电解 生产 中 出 现 的 问题 进行 更 深入 的 分 析 和 探讨 ， 特 别 是 大 型 巴 焙 名 电解 本
效应 系数 的 控制 是 重 中 之 重 ， 它 既 对 电流 效率 有 影响 ， 又 直接 与 电 耗 指 标的 完成 有 重要 关
系 ， 同 时 效应 处 理 质量 的 好 坏 对 横 况 也 有 直接 影响 ， 因 此 电解 工艺 人 员 对 效应 系数 非 党
“敏感 "， 特 别 是 目前 超大 型 (300kA 以 上 ) 预 焙 铝 电解 梢 的 管理 ， 低 效应 系数 是 非常 重要
的 考核 指标 。 传 统 系列 效应 报表 大 都 通过 最 近 五 次 效应 的 日 期 、 时 间 、 持 续 、 功 耗 、 峰 压 、
均 压 这 几 个 数据 来 判断 效应 受 控 情况 ， 这 种 考察 方法 过 于 简单 ， 最 重要 的 一 点 是 它 没有 跟 下
料 控制 的 信息 结合 起 来 ， 不 能 真正 反映 效应 发 生 的 深层 次 原因 0， 不 能 指导 工艺 技术 人 员 对 下
料 控制 策略 进行 相应 的 调整 (通过 调整 相关 控制 参数 ) 。 为 此 ， 我 们 设计 了 一 种 新 型 的 效应
分 析 报表 。

报表 中 的 项 目 大 致 可 分 为 6 类 。

(1) 本 次 及 最 近 一 次 效应 特征 数据 。 主 要 有 : 效应 起 始 日 期 、 效 应 起 始 时 间 、 效 应 持续 、
效应 功 耗 、 效 应 峰 压 、 效 应 均 压 及 效应 等 待 时 间 。

(2) 效应 发 生 时 状态 。 包 括 如 下 两 方面 参数 ，

1) 反映 效应 发 生 时 电解 槽 下 料 状 态 转换 的 基本 情况 ， 如 : 正 / 欠 ， 正 /过 ， 欠 / 正 ， 欠 /过 ，
过 / 正 ， 过 / 欠 ， 停 /…，…/ 停 (其 中 停 /… 表 示 从 停 料 状态 转换 到 其 他 任意 下 料 态 ，…/ 停 表示

从 其 他 下 料 态 转换 到 停 料 状态 ) 。

2) 效应 发 生前 的 下 料 状态 转换 时 刻 距 效应 发 生 时 刻 的 时 间 ， 即 效应 发 生前 的 下 料 状态 持
续 时 间 (车 效 应 发 生前 是 “大 过 量 ”状态 ， 则 本 项 目 实际 上 是 效应 预报 时 间 ) 。

(3) 效应 发 生前 8h 内 的 物料 平衡 状态 。 由 于 铝 电解 生产 是 一 个 潜 后 性 很 强 的 电化 学 反应
系统 ， 对 突 发 效应 的 抑制 只 考察 效应 发 生 时 的 状态 是 不 够 的 ， 为 此 我 们 设计 了 本 项 目 来 反映 效
应 发 生前 的 大 体 物 料 平衡 状态 ， 具 体 来 说 有 如 下 3 个 参数 :

1) 欠 量 百分比 。 效 应 前 8h 内 欠 量 下 料 时 间 所 占 比例 。

2) 正常 百分比 。 效 应 前 8h 内 正常 下 料 时 间 所 占 比例 。

3) 过 量 百分比 。 效 应 前 8h 内 过 量 下 料 时 间 所 占 比例 。

如 果 两 次 效应 癌 的 间隔 时 间 不 到 8h， 以 实际 间隔 时 间 来 计算 。 本 项 目的 设计 为 考察 效应
发 生前 的 物料 平衡 状态 提供 了 可 靠 的 依据 ， 是 判断 由 于 浓度 变化 引起 效应 的 基准 。 特 别 值得 一
提 的 是 本 项 目 为 下 料 器 故障 的 报警 提供 了 依据 。

(4) 效应 周期 内 各 种 状态 的 时 间 统计 。 本 项 目 主要 对 两 次 效应 间 人 工 干预 的 情况 进行 定
量 的 分 析 ， 包 括 如 下 参数 ;

1) 自控 时 间 。 指 两 次 效应 间 计 算 机 自动 控制 下 料 的 时 间 。

2) 效应 等 待 时 间 。 指 两 次 效应 间 计 算 机 进入 效应 等 待 阶段 的 持续 停 料 时 间 (该 参数 适用
于 “ 设 效 应 等 待 ”的 下 料 控制 模式 ) 。

3) 停 料 时 间 。 指 两 次 效应 间 人 工 干巴 所 造成 的 停 料 时 间 。

(5) 效应 预报 情况 的 统计 。 本 项 目 主要 考察 计算 机 对 当前 发 生 的 效应 进行 预报 的 情况 ， 主
要 参数 有 :

1) 效应 预报 次 数 。 指 两 次 效应 间 计 算 机 自动 进行 的 效应 预报 次 数 。

2) 效应 预报 距 效应 时 间 。 效 应 发 生 时 最 近 一 次 效应 预报 距 效应 发 生 的 时 间 。

(6) 效应 分 析 结 果 。 效 应 分 析 结 果 包 括 月 效应 受 控 率 和 结论 两 项 。 其 中 月 效应 受 控 率 是 效

File: aluminum_industry_qa_benchmark/knowledge_qa_only/KQA_P8_textbook_qa/batches/full_textbook_ocr/ocr/B01/26_997b86fa/page-7.txt
-一 26 饮 电 解 控制 系统 的 生产 报表 “411，
应 控制 情况 的 定量 判 据 ， 结 论 部 分 主要 输出 基于 8h 下 料 平 衔 态 的 下 料 器 故障 报警 及 电解 槽 热
平衡 的 简易 诊断 结果 。

根据 引起 效应 发 生 的 主要 原因 〈 和 氧化 铝 浓度 过 低 或 槽 温 过 低 ) ， 将 效应 分 为 “浓度 效应 ”
和 “温度 效应 ”两 种 。 上 述 报表 格式 的 设计 对 “浓度 效应 ”的 判断 给 出 了 重要 依据 ， 但 对 于
“温度 效应 ”没有 足够 的 信息 ， 这 需要 专用 的 槽 热平衡 状态 专家 诊断 系统 配合 及 电解 工艺 技术
人 员 的 参与 。

26.3 ” 馈 电 解 生产 报表 形态 的 发 展 方向

随 着 计算 机 网 络 技术 的 飞速 发 展 ， 工 业 监 控 系 统 由 传统 的 单机 形式 监控 向 局 域 网 络 甚至 互
联网 监控 方向 发 展 "“] ， 基 于 资源 共享 的 工业 网 络 监控 系统 是 今后 企业 信息 化 建设 的 重要 组 成
部 分 ， 其 中 网 络 体系 结构 处 于 核心 地 位 ， 合 理 选 择 网 络 体系 结构 对 监控 系统 软件 开发 工作 量 ，
系统 运行 效率 、 运 行 速度 以 及 稳定 性 和 可 维护 性 都 有 至 关 重 要 的 作用 ， 目 前 流行 的 网 络 体系 结
构 主 要 有 两 种 :客户 /服务 器 (CS) 模式 和 浏览 器 /服务 器 (B/S) 模式 。

.传统 的 CS 模式 架构 由 客户 端 、 应 用 服务 器 和 数据 库 服务 器 3 层 组 成 。 客 户 程序 仅仅 处 理
与 用 户 的 交互 ， 把 用 户 的 请 求 提交 给 应 用 服务 器 ， 并 把 结果 返回 给 用 户 。 应 用 服务 器 负责 处 理
应 用 膛 辑 ， 即 接收 客户 请 求 ， 根 据 应 用 逻辑 处 理 结果 转化 为 数据 库 请 求 与 数据 库 服务 器 交互 ，
并 将 交互 的 结果 传送 给 客户 应 用 程序 。 数 据 库 服务 器 根据 应 用 服务 器 的 发 送 请 求实 施 数据 库 操
作 ， 并 将 操作 的 结果 传送 给 应 用 服务 器 。

B/S 模式 也 是 一 种 3 层 结构 的 网 络 架 构 形 式 ， 即 由 形式 逻辑 层 、 应 用 逻辑 层 和 数据 层 3 部
分 组 成 ， 是 传统 CZS 模式 的 发 展 ， 其 中 形式 逻辑 层 即 为 客户 机 上 的 Web 浏览 器 ; 应 用 逻辑 层
为 Web 服务 器 ， 完 成 逻辑 处 理 ; 数据 层 则 为 各 数据 库 服 务 器 。 在 这 种 模型 下 ， 客 户 端 与 Web
服务 器 相连 ，Web 服务 器 再 与 数据 库 服务 器 相连 。 通 过 浏览 器 发 送 请 求 到 Web 服务 器 ， 再 由
Web 服务 器 通过 ASP (active server page) 动态 服务 网 页 等 与 数据 库 服务 器 交互 ，Web 服务 器 负
责 将 处 理 结果 转 为 HTML 格式 ， 最 后 再 反馈 给 用 户 。

这 种 Browser/ 双 eb Server/Database Server 三 层次 的 网 络 结 构 具 有 传统 多 层 客 户 / 服 务 器 结构
和 Web 技术 的 优势 ， 是 当前 网 络 体系 结构 的 主流 和 最 佳 模式 ””: ， 为 企业 实现 网 络 监控 提供
了 一 个 简洁 安全 的 解决 方案 。 该 结构 具有 如 下 优点 :

(1) 客户 端 采 用 统一 的 浏览 器 界面 ， 适 用 于 不 同 操作 系统 ， 用 户 根据 不 同 的 需求 ， 下 载 不
同 的 网 页 ， 容 易 维护 和 培训 。

(2) 客户 交互 界面 与 应 用 逻辑 分 开 ， 提 高 了 系统 的 可 伸缩 性 ， 同 时 由 于 共享 了 应 用 逮 辑 ，
添加 新 的 应 用 时 ， 仅 仅 修改 应 用 逻辑 即 可 ， 减 低 了 系统 的 维护 工作 量 。

(3) 浏览 器 中 运行 的 应 用 程序 和 应 用 服务 器 之 间 只 传送 请 求 信息 和 响应 信息 ， 通 过 网 络
传送 的 信息 量 小 。

综 上 所 述 ， 随 着 大 型 预 焙 铝 电解 广 信 息 化 建设 的 不 断 深 入 ， 基 于 mternet 和 B/S 模式 的 报
表 输 出 系统 是 今后 铝 厂 管理 系统 的 发 展 趋 势 ， 这 方面 我 们 进行 了 有 益 的 尝试 ， 在 中 铝 公司 青海
分 公司 电解 网 络 建设 过 程 中 ， 我 们 实现 了 基于 B/S 模式 的 客户 端 电 解 信息 浏览 系统 ， 其 中 电解
生产 “四 大 报表 ”采用 ASP 技术 完成 了 报表 信息 的 浏览 器 组 装 。 这 种 架构 方式 在 报表 系统 维
护 、 远 程 报表 管理 及 与 管理 信息 系统 的 集成 上 比 传统 CS 模式 具有 更 大 的 优势 ， 代 表 今后 的 发
展 方向 ， 基 于 浏览 器 方式 的 ASP 系列 日 期 报表 如 图 26-5 所 示 。

File: aluminum_industry_qa_benchmark/knowledge_qa_only/KQA_P8_textbook_qa/batches/full_textbook_ocr/ocr/B01/26_997b86fa/page-8.txt
“412， 第 三 篇 铝 电 解 计 算 机 控制 及 铝 厂 信息 化 一 一
| 活 日 报 查 沁 结 时 -Microsoft internetExplow yy = X
TCD 0 四
2 ，、
地 直 (0) [总 ;htp:11192.466.160.51jdayrtp yesuE asp 了 | 必 针 和
Co ie。 有 TRX 吉 -和 。 吉 才 La sse | 和 恒 赃 中 0 各 Ri
青海 分 公司 第 三 电解 厂 电 解 槽 生产 日 期 报表
下 车间 》
平均 系列 电流 ，202. 02kA 平均 系列 电 甘 ，394. ?9 报表 时 间 ，2004/I12713
电 夺 人 fo 效应 情况 吉 料 情况 原 铭 岳 量
樟 号 委 必 答 设 工 平 网 站 内 apl | 品 全 设 定 左 中 总 和 o |
志 志 电 苏 虽 医 和 风 间 陋 fxe) | 次 关 人 量 生 名
人
5774 联机 1061 4.16 4.191 2864 1 43. 用 401 44 | 3 1 细 55 直 1 25. 计 1
2 一 和
图 26-5 ”基于 浏览 器 方式 的 ASP 系列 日 期 报表
参考 文 献
1 缪 晓 波 ， 文 代 刚 ， 等 . 基于 TCP/ 下 协议 的 网 络 化 智能 传感器 技术 研究 . 测控 技术 ，1999，(9) : 30，
31
2 ， 李 嘉 ， 杨 个 福 . 引 人 以 太 网 技术 是 现场 总 线 技术 发 展 的 一 个 必然 趋势 . 自动 化 仪表 ,2001，(5): 1 -
相
3 彭 可 ， 陈 际 达 ， 等 . 控制 系统 网 络 化 及 控制 系统 与 信息 网 络 集成 技术 . 信息 与 控制 ，2002，(5) :441
~445S
4 Ali Iraqi，Morawski，Andrzej Barwicz，et al，Distributed data processing in a telemetric system for Imonitoring
civil engineering constructions，IEER Trans，Instrum。 Meas. ，1999，48 (3) : 773 ~777
5 成 功 ， 杨 个 福 ， 等 . 以 太 网 技术 在 现场 总 线 中 的 应 用 和 前 景 . 计算 机 工程 ，2001，(12): 1 -3
6 魏 庆 福 . 当前 工业 控制 机 技术 的 几 个 热点 问题 .工业 控制 计算 机 ，2002，(11): 1 ~4
7 余 海 晨 ， 仲 崇 权 基于 Intemet 的 控制 系统 远程 监控 方案 及 实例 . 计算 机 自动 测量 与 控制 ，2001，9
(5): 14 ~16
8 黄 美 莹 ， 郑 纬 民 ， 等 . 基于 B/S 模式 和 JSP 技术 的 网 络 流量 动态 监控 系统 . 计算 机 工程 与 应 用 ，
2002，(1):， 144 ~ 146
9 李 国 富 ， 聂 刚 ， 等 . 基于 B/S 模式 的 远程 串 行 通讯 系统 的 应 用 研究 , 机 床 与 液压 ，2003，(5) : 39 ~
41
10 李 军 ， 王 勇 . 基于 B/S 模式 的 广域网 多 媒体 监控 系统 的 设计 与 实现 . 四 川 大 学 学 报 〈 自 然 科 学 版 )，
2004，41 (3) : 555 ~ $59
I1 董 智勇 基于 Intemet 的 分 布 式 可 控 监 测 技术 的 研究 . 计算 机 引用 研究 ，2004，(4) : 43 ~44

File: aluminum_industry_qa_benchmark/knowledge_qa_only/KQA_P8_textbook_qa/batches/full_textbook_ocr/ocr/B01/27_2c7c1dd4/page-01.txt
UL 一 27 槽 况 综合 分 析 .413 ，
27 槽 况 综合 分 析

现代 计算 机 控制 系统 虽然 具有 -一 定 的 槽 况 分 析 功 能 ， 但 主要 是 直接 控制 级 〈 槽 控 机 ) 中
的 一 些 较 简单 的 异常 槽 况 实时 判断 功能 〈 如 电阻 波动 、 效 应 发 生 与 效应 预报 等 ) ， 开 发 和 完善
能 够 对 槽 况 〈 包 括 热 平衡 、 物 料 平衡 、 阴 阳 两 极 的 工作 状态 等 ) 及 其 变化 趋势 进行 全 面 解析 ，
并 在 病 槽 出 现时 能 正确 进行 诊断 的 覃 况 综合 分 析 模 型 与 算法 是 当前 国际 上 铝 电 解 槽 自控 模型 研
究 的 重点 之 一 。 此 外 ， 对 槽 况 综合 分 析 的 要 求 已 经 从 过 去 的 单 槽 分 析 发 展 到 多 构 分 析 ， 即 把 一
个 区 域 (大 组 、 工 段 、 车 间 乃 至 全 系列 ) 的 电解 槽 作为 一 个 整体 来 进行 综合 分 析 。

由 于 电解 槽 是 一 个 复杂 的 多 变量 体系 ， 因 此 对 其 运行 状态 需要 用 多 种 参数 来 综合 描述 。 早
在 二 十 几 年 前 ， 人 们 试图 建立 规模 庞大 的 模型 来 描述 这 个 受 探 过程 ， 但 因 过 于 复杂 ， 在 当时 的
技术 条 件 下 难以 实现 ， 所 以 模型 被 分 为 两 类 ， 一 类 为 静态 分 布 参数 模型 ， 该 类 模型 逐渐 构成 现
代 “ 物 理 场 ”解析 理论 基础 并 主要 用 于 电解 槽 设计 ; 另 一 类 则 是 用 于 过 程控 制 的 动态 集 总 参
数 模型 。 其 中 动态 集 总 参数 模型 的 建立 一 直 遵 循 着 减少 变数 的 思想 ， 即 尽管 电解 槽 技术 条 件
(状态 参数 ) 很 多 ， 但 通过 创造 一 个 次 要 因素 不 变 或 少 变 的 环境 ， 用 调整 一 两 个 可 变 参 数 达 到
支配 过 程 整体 状态 的 目的 ， 由 此 发 展 起 来 的 以 槽 电阻 解析 、 模 电阻 控制 〈 极 上 调 节 ) 以 及 下
料 控制 为 基础 的 简单 模型 获得 了 巨大 成 功 。

但 是 ， 这 种 控制 模型 的 功能 是 有 局 限 性 的 。 首 先 ， 它 只 能 在 电解 槽 状态 基本 正常 时 ， 有 效
地 实施 控制 ， 其次， 它 不 能 对 电解 槽 的 运行 状况 及 其 发 展 趋势 作出 综合 的 评判 。 尽 管 本 书 已 介
绍 的 各 种 基于 槽 电阻 解析 的 监控 模型 通过 对 槽 电阻 的 解析 可 以 获得 槽 况 是 否 稳定 以 及 AL0, 浓
度 是 否 正常 的 实时 信息 ， 但 这 些 信 息 只 能 片面 、 截 散 地 反映 铝 电解 横 短 期 内 的 运行 状态 ， 而 对
电解 槽 运行 状态 趋势 的 评判 需要 来 自 于 对 足够 长 时 间 内 的 测定 记录 的 统计 分 析 ， 而 目前 从 计算
机 报表 分 析 到 全 系列 槽 或 某 一 特定 槽 的 状态 趋势 评判 ， 再 到 状态 参数 〈 或 技术 条 件 ) 的 调整
(或 优化 ) ， 均 由 现场 各 级 管理 者 (分工 ) 进行 。 现 行 控制 系统 对 受 控 人 参数 的 调节 是 以 人 工 设
定 值 为 目标 的 ， 一 且 电 解 槽 出 现 病 态 ， 便 被 完全 置 于 操作 管理 者 的 手动 控制 之 中 。 尽 管 每 一 个
工厂 都 有 一 套 作业 标准 供 操 作 管理 者 在 进行 参数 调整 、 病 模 处 理 时 遵循 ， 但 在 大 多 数 情况 下 ，
操作 管理 者 的 个 人 经 验 和 知识 起 着 决定 性 的 作用 。 由 此 可 见 ， 榨 制 系统 实施 控制 的 整体 效果 在
很 大 程度 上 受到 操作 管理 者 水 平 的 影响 ， 这 就 导致 即使 在 同一 工厂 的 同一 生产 系列 中 ， 不 同 的
区 域 、 不 同 的 覃 也 会 出 现 差 异 明 显 的 控制 效果 。 因 此 可 以 设想 ， 如 果 让 计算 机 具备 包括 病 槽 诊
断 在 内 的 本 况 综合 分 析 能 力 和 自动 进行 过 程 状态 参数 优化 的 能 力 ， 更 进一步 地 ， 如 果 让 计算 机
掌握 大 多 数 操作 管理 专家 中 的 最 好 知识 ， 那 么 就 可 以 使 全 系列 各 槽 的 操作 管理 水 平 向 最 佳 水 平
“看 齐 ” ， 使 控制 效果 向 最 佳 效 果 “ 逼 近 ”， 真 正 实现 生产 过 程 的 最 优 控制 。

为 达到 这 些 目标 ， 当 今 的 研究 者 正 朝 着 三 个 方面 努力 。(I) 开发 新 的 传感器 ， 增 加 系统 的
在 线 采 集 信号 ; (2) 贷 助 于 现代 控制 理论 和 新 兴 的 计算 技术 ， 建 立 起 嫩 包 含 动态 集 总 参数 模型
又 包含 静态 分 布 参数 模型 的 多 参数 过 程 动态 模型 ; (3) 应 用 新 兴 的 数据 处 理 与 信息 处 理 技术
(如 数据 挖掘 技术 、 人 工 神经 网 络 技术 、 专 家 系统 技术 等 ) ， 对 可 获取 的 数据 〈 信 息 ) 进行 深
加 工 ， 例 如 进行 趋势 分 析 、 离 散 度 分 析 、 波 动 分析 、 偏 移 分 析 、 影 响 因素 分 析 、 槽 况 分 类 分 析
等 ， 为 控制 系统 和 管理 人 员 的 控制 决策 (包括 参数 优化 ) 提供 依据 ， 并 将 操作 管理 者 专家 的

File: aluminum_industry_qa_benchmark/knowledge_qa_only/KQA_P8_textbook_qa/batches/full_textbook_ocr/ocr/B01/27_2c7c1dd4/page-02.txt
.414. 第 三 篇 ， 铝 电解 计算 机 控制 及 铝 厂 信息 化 一 人
分 析 和 调整 档 况 的 知识 和 经 验 转化 为 计算 机 (专家 系统 ) 知识 库 中 的 可 供 全 体操 作 管理 者 共
享 ， 且 可 不 断 修 改 和 扩充 的 知识 模型 。

27.1 槽 况 综合 分 析 信 息 的 获取
27.1.1 数据 获取 方式

要 使 计算 机 控制 系统 具有 槽 况 综合 分 析 的 功能 ， 首 先 必 须 使 其 获取 足够 多 的 相关 数据 〈 信
息 ) 。 从 原始 数据 的 来 源 来 看 ， 数 据 获取 可 分 为 控制 系统 自动 获取 〈 如 控制 系统 在 线 检 测 数据
及 控制 过 程 中 产生 的 数据 ) 和 人 工 离线 检测 两 类 。 人 工 离线 检测 数据 是 槽 况 综合 分 析 的 重要 数
据 来 源 。 对 于 变化 较 缓慢 的 参数 ， 如 电解 质 摩尔 比 、 各 种 添加 剂 含量 等 ， 用 于 人 工 检 测 或 者 人
工 取样 进行 离线 分 析 ， 将 结果 输入 计算 机 ， 通 常 就 可 以 满足 计算 机 控制 电解 质 成 分 及 其 他 慢 时
变 参数 的 要 求 。 慢 时 变 参 数 的 变化 趋势 能 反映 槽 况 的 变化 趋势 ,因此 各 种 人 工 离线 检测 数据 ，
如 摩尔 比 、 电 解 质 高 度 与 铝 液 高 度 、 电 解 质 温 度 、 金 属 铝 的 杂质 含量 等 均 可 以 引入 计算 机 的
中 、 长 期 梢 况 解析 模型 中 。 但 为 达到 这 种 目的 ， 人 工 检测 应 该 规范 化 。

”在 第 21 章 中 已 指出 ， 为 了 使 控制 系统 获得 尽 可 能 多 的 数据 〈 信 息 ) 用 于 模 况 分 析 ， 可 以
有 两 种 方式 来 增加 控制 系统 自动 获 到 的 数据 〈 信 息 ) : 一 种 是 增加 参数 的 自动 检测 项 ， 即 开发
新 的 传感器 ， 增 加 在 线 信 号 以 及 人 工 检测 的 数据 〈 详 见 第 14 章 ); 另 一 种 是 对 可 测 数据 〈 参
数 ) 进行 “深加工 ， 即 通过 综合 应 用 系统 辨识 与 参数 估计 技术 ”、 数 理 统计 与 数据 挖掘 技
术 5 、 铝 电解 槽 物理 场 的 计算 机 动态 仿真 技术 ”) 、 人 工 神经 网 络 及 模糊 专家 系统 等 智能 技

术 "”5 ， 实 现 对 不 可 测 参 数 的 “估计 ”。“ 深 加 工 ” 技 术 又 被 称 为 “ 软 测 量 ” 技 术 ， 由 于 铝 电
解 在 经 济 实 用 的 传感器 方面 尚 无 突破 ， 因 此 软 测量 技术 是 增加 槽 况 综合 分 析 信息 量 的 重要
方法 。

对 可 测 数据 进行 “深加工 ”的 方法 与 技术 主要 有 下 列 几 点 :

(1) 利用 数学 统计 或 数据 挖掘 方法 ， 对 工艺 参数 的 统计 特性 进行 深入 计算 。 例 如 ， 下 料 控
制 中 统计 计算 的 物料 衡 算 偏差 能 反映 电解 槽 的 物料 平衡 。 对 各 类 重要 的 工艺 参数 (工作 电压 、
摩尔 比 测定 值 、 氧 化 铝 浓 度 测定 值 、 槽 温 测 定 值 、 熔 体高 度 测定 值 等 ) 的 统计 特性 〈 如 变化 趋
势 、 离 散 程度 、 波 动 程度 、 偏 移 程度 等 ) 以 及 参数 间 的 关联 度 进行 统计 计算 ， 可 为 槽 况 综合 分
析 提 供 大 量 判 据 。

(2) 利用 现代 控制 理论 中 的 系统 辨识 与 参数 估计 方法 ， 实 现 对 不 可 直接 检测 参数 的 在 线
估计 。 基 于 槽 电阻 跟踪 的 氧化 铝 浓度 控制 方法 中 所 采用 的 As0, 浓度 估计 模型 就 是 这 种 方法 在
铝 电解 过 程控 制 模型 中 的 成 功 应 用 实例 。 我 们 曾 开发 的 电解 质 温度 估计 模型 也 是 利用 该 类 方
法 ， 利 用 影响 热平衡 的 主要 参数 〈 如 电功率 、 原 料 添加 、 阳 极 更 换 及 出 铝 等 ) 来 估计 电解 质 温
度 "” 。

(3) 深入 挖掘 可 获取 的 数据 与 槽 况 之 间 的 关系 ， 对 一 些 能 间接 反映 槽 况 特征 的 参数 进行
深入 计算 。 例 如 : 槽 电阻 解析 中 所 计算 的 低频 噪声 〈 电 阻 摆动 ) 强度 和 高 频 噪 声 〈 电 阻 针 振 )
强度 ， 能 反映 电解 槽 不 稳定 性 的 特征 〈 人 参见 第 22 章 ) ; 槽 电 中 解析 中 所 计算 的 阳极 效应 峰值 电
压 ， 能 提供 电解 槽 热平衡 状态 的 信息 〈 人 参见 第 22 章 ); 槽 电阻 控制 中 所 计算 的 阳 升 / 阳 降 电阻
率 能 提供 熔融 电解 质 组 成 及 电解 质 温度 的 信息 (参见 第 23 章 ) 。

(4) 通过 计算 机 仿真 方法 或 人 工 神经 网 络 等 智能 方法 ,“ 计 算 ” 一 些 可 直接 描绘 槽 况 的 特
征 变量 。 例 如 ， 利 用 计算 机 热 场 动态 仿真 方法 ， 可 对 反映 热平衡 状态 的 电解 质 动态 平衡 温度 和
描绘 槽 膀 内 型 的 特征 变量 〈 如 炉 帮 厚度 、 伸 跟 长 度 等 ) 进行 估算 〈 参 见 第 20 章 ) 。 再 如 ， 利

File: aluminum_industry_qa_benchmark/knowledge_qa_only/KQA_P8_textbook_qa/batches/full_textbook_ocr/ocr/B01/27_2c7c1dd4/page-03.txt
_E  i 一 27 槽 况 综合 分 析 “415
用 人 工 神经 网 络 方法 ， 建 立 槽 况 分 析 的 人 工 神 经 网 络 模型 ， 用 一 些 已 知 的 参数 与 变量 作为 模型
的 输入 变量 ， 而 用 取 值 为 [ - 1,1] 之 间 的 自 定 义 变量 〈 如 变量 名 为 “热平衡 状态 、“ 槽 底 帝 演
状态 ”等 ) 作为 模型 的 输出 变量 ， 通 过 模型 运算 获得 特征 变量 的 取 值 〈 例 如 , “热平衡 状态 ”
这 一 特征 变量 的 取 值 若 靠近 -1， 则 代表 “ 冷 档 " ; 若 靠 近 +1 则 代表 “ 热 槽 )。

对 于 上 述 一 些 数据 “深加工 ”方法 ， 下 面 还 将 结合 槽 况 分 析 方 法 的 讨论 进行 介绍 。
27.1.2 数据 存储

随 着 计算 机 网 络 技术 与 数据 库 管理 技术 的 飞速 发 展 和 广泛 应 用 ， 实 际 生 产 中 产生 的 各 种 数
据 和 海量 信息 的 网 络 存储 与 访问 成 为 企业 的 必然 需求 ， 并 且 也 使 槽 况 综合 分 析 具 有 更 坚实 的 基
础 和 更 方便 的 应 用 环境 与 条 件 。 尤 其 是 基于 管控 一 体 化 网 络 的 数据 存储 与 访问 方式 ， 使 用 户 能
够 方便 地 通过 网 络 终端 使 用 各 种 模 况 分 析 工 具 。 为 了 使 数据 查询 与 分 析 处 理 能 在 较 大 的 时 间 跨
度 内 进行 ， 并 且 为 了 满足 愈 来 愈 先进 的 模 况 分 析 工具 对 海量 信息 的 要 求 ， 现 代 控 制 系统 对 历史
数据 的 存储 有 了 更 高 的 要 求 。 传 统 控制 系统 中 广泛 应 用 的 小 型 数据 库 如 Aecess、InterBase 等 ，
越 来 越 显示 其 功能 的 不 足 ， 这 主要 表现 在 如 下 几 个 方面 :

(1) 数据 容量 有 限 ， 且 数据 量 达到 一 定 程 度 后 ， 影 响 控制 系统 的 运行 性 能 。 数 据 表 记录 条
数 的 跟 制 ， 是 小 型 数据 库 本 身 固 有 的 缺陷 ， 当 记录 数 超过 其 上 限 后 ， 数 据 库 的 性 能 立即 急剧 下
降 ， 此 时 ， 控 制 系统 的 存储 和 查询 等 操作 的 响应 时 间 明 显 增加 ， 系 统 的 采样 处 理 受到 影响 ， 系
统 的 整体 性 能 下 降 ， 严 重 的 时 候 ， 将 会 影响 生产 。

(2) 系统 维护 不 方便 。 由 于 记录 数 的 限制 ， 一 个 数据 库 中 只 能 保存 一 段 时 间 的 记录 ， 为 了
获得 长 期 的 历史 数据 ， 必 须 及 时 地 分 时 间 段 备份 数据 库 ， 同 时 ， 必 须 对 现 有 数据 库 进 行 定 时 清
理 ， 以 维护 系统 运行 的 性 能 。

(3) 产生 信息 孤岛 ， 数 据 的 查询 和 分 析 局 限于 计算 站 内 。 由 于 这 些小 型 数据 库 是 一 种 本 地
数据 库 ， 没 有 提供 网 络 处 理 功能 ， 数 据 只 能 存储 在 控制 系统 工作 的 接口 机 中 。 这 种 计算 模式 ，
产生 了 自动 化 孤岛 ， 所 有 的 数据 查询 、 报 表 管 理 、 图 形 分 析 、 参 数 修改 等 操作 ， 都 必须 在 接口
机 上 进行 ， 主 管 人 员 、 工 艺人 员 等 人 需要 了 解 详细 的 信息 时 ， 不 得 不 到 计算 站 进行 操作 。 而 网
络 技术 的 发 展 ， 为 消除 信息 孤岛 ， 实 现 远程 监控 提供 了 可 能 。

(4)》 数据 分 析 处 理 不 方便 ， 编 程 工作 量 大 。 一 方面 ， 由 于 数据 库 是 分 段 备 份 的 ， 这 为 跨 时
间 段 的 数据 分 析 带 来 不 便 ; 另 一 方面 ， 在 电解 铝 厂 往往 有 多 个 电解 系列 ， 这 些 系列 之 间 的 信息
孤岛 现象 ， 为 领导 层 进 行 多 维 分 析 〈 如 全 厂 、 不 同 车 间 在 不 同 的 时 间 段 的 分 析 等 ) 带 来 了 很
大 不 便 ， 为 了 实现 部 分 功能 ， 编 程 的 工作 量 也 非常 大 。

(5) 数据 集成 难度 大 ， 需 要 企业 追加 投资 。 在 一 些 电解 铝 厂 ， 由 于 存在 多 个 系列 ， 这 些 系
列 所 采用 的 控制 系统 的 厂家 不 一 样 ， 便 有 着 多 种 异 构 数据 源 ， 在 进行 数据 集成 时 ， 由 于 通信 协
议和 数据 结构 的 不 同 ， 很 难 进 行 系统 集成 。 若 要 实现 这 种 网 络 处 理 功能 ， 需 要 企业 追加 额外 的
投资 。

除了 上 述 列举 的 不 利 因素 以 外 ， 还 可 以 找到 很 多 其 他 的 原因 ， 如 技术 上 的 数据 不 一 致 、
0 性 能 等 。

为 了 解决 这 些 问 题 ， 基 于 大 型 关系 数据 库 的 数据 仓库 技术 成 为 一 种 较 好 的 解决 方案 。 采 用
大 型 的 关系 数据 库 如 Oracle 、SQL Server 等 实现 日 常事 务 的 处 理 ， 解 决 了 容量 限制 、 信 息 孤 岛
和 数据 集成 等 问题 ， 而 数据 仓库 则 提升 了 数据 查询 、 分 析 处 理 的 能 力 ， 提 升 了 系统 的 整体 性 能
等 。

File: aluminum_industry_qa_benchmark/knowledge_qa_only/KQA_P8_textbook_qa/batches/full_textbook_ocr/ocr/B01/27_2c7c1dd4/page-04.txt
“416. 第 三 篇 ” 铝 电 解 计 算 机 控制 及 铝 厂 信 息 化 一
27. 2 ”基于 统计 分 析 与 数据 挖掘 的 槽 况 综合 分 析 方 法
27.2.1 常用 统计 分 析 与 数据 挖掘 方法

27.2.1.1 时 间 序 列 的 均值 计算 〔 又 称 趋势 分 析 ) 方法

在 生产 和 科学 研究 中 ， 对 某 一 个 或 一 组 变量 *( 切 进行 观察 测量 ， 将 在 一 系列 时 刻 所 , 志 ，…，
如 (为 自 变量 上 且 二 < 忆 < … < 所) 所 得 到 的 离散 数字 组 成 序列 集合 x( 二 ) ,xz( 刀 ) px( 志 ) ， 我
们 称 之 为 时 间 序列 ， 这 种 有 时 间 意 义 的 序列 也 称 为 动态 数据 。 铝 电解 过 程 中 同样 会 产生 一 些 动
态 数据 ， 如 工作 电压 、 电 流 、 电 解 槽 温度 、 氧 化 铝 浓度 等 ， 这 些 时 间 序 列 数据 就 代表 了 电解 模
运行 的 情况 ， 但 通常 都 很 难 从 这 些 数据 中 直观 的 看 出 电解 槽 的 运行 情况 ， 因 此 必须 利用 一 些 算
法 对 这 些 数 据 进 行 分 析 ， 找 出 隐藏 在 这 些 数据 中 的 有 用 信息 。 均 值 计 算 就 是 一 种 常用 的 分 析 算
法 ， 通 过 对 不 同时 段 内 的 均值 进行 比较 ， 就 可 以 考察 时 间 序 列 的 变化 趋势 。

27.2.1.2 离散 度 分 析 方法

离散 度 w 可 定义 为 某 参数 在 某 时 间 段 内 的 值 相 对 于 该 段 时 间 内 平均 值 的 标准 差 。 设 工 =
[14 = 1,2,…,m)} 为 所 分 析 参 数 在 选 定时 间 范 围 内 的 集合 ， 则 该 参数 在 该 时 间 段 内 的 离
散 度 为 :

wo = 六 1XGD -| (27-1)
式 中 (一 一 在 某 时 间 点 的 值 ;
一 该 参数 在 该 段 时 间 的 平均 值 。

27.2.1.3 波动 分 析 方法

上 述 的 离散 度 分 析 算法 只 表达 了 某 参数 的 整体 稳定 ， 而 无 法 得 出 该 参数 在 一 段 时 间 内 的 变
化 趋势 ， 如 三 天 变化 趋势 、 五 天 变化 趋势 、 季 度 变化 趋势 等 ， 为 此 ， 可 采用 波动 分 析 。

波动 分 析 是 考察 数据 在 某 时 间 段 内 相对 固定 时 间 间 隔 的 变化 情况 。 设 世 =
1( 芒 | (= 1,2,…,)} 为 所 分 析 参 数 在 选 定时 间 范 围 的 集合 ， 则 该 参数 在 该 时 间 段 内 的 离散
度 为 :

oo = 二 1 一 于 人 一 门 | (27-2)
式 中 TD 一 一 在 某 时 间 点 工 的 值 ;
(一 访 一 一 在 某 时 间 点 〈i -7 的 值 ;
/一 一 时 间 问 隔 。

27.2.1.4 聚 类 分 析 方 法 .

所 谓 聚 类 (clustering) ， 是 指 从 数据 库 中 寻找 数据 间 的 相似 性 ， 并 依 此 对 数据 进行 分 类 ，
使 得 不 同类 中 的 数据 尽 可 能 相 异 ， 而 同一 类 中 的 数据 尽 可 能 相似 。 近 年 来 ， 随 着 数据 库 中 知识
发 现 和 数据 挖掘 技术 的 迅速 发 展 ， 聚 类 分 析 技 术 作为 数据 挖掘 的 重要 方法 之 一 ， 在 诸如 市 场 及
顾客 分 析 、Web 文档 分 类 、 模 式 识 别 、 图 像 处 理 和 数据 压缩 等 实际 应 用 领域 中 得 到 了 广泛 的 应
用 。 长 期 以 来 ， 人们 提出 了 许多 数据 聚 类 算法 ， 这 些 聚 类 算法 大 体 上 可 以 分 为 如 下 五 类 : 划分
方法 (partitioning methods) 、 分 层 方 法 (hierarchical methods) 、 基 于 密度 的 方法 (density-based
methods) 、 基 于 网 格 的 方法 (grid-based methods) 和 基于 模型 的 方法 〈model-based methods)
等 。

为 了 对 槽 况 进行 分 类 ， 我 们 曾 在 基于 密度 的 挖掘 算法 上 ， 开 发 了 基于 连通 分 支 的 聚 类 分 析

File: aluminum_industry_qa_benchmark/knowledge_qa_only/KQA_P8_textbook_qa/batches/full_textbook_ocr/ocr/B01/27_2c7c1dd4/page-05.txt
一 2 醋 况 综合 分 析 .417，
方法 71 。 通 俗 地 说 ， 假 如 采用 ”个 变量 来 描述 一 个 分 析 对 象 的 状态 ， 则 由 ”个 变量 的 取 值 所
决定 的 一 种 特定 的 状态 就 是 ” 维 空间 (数学 上 称 为 事务 拓扑 空间 ) 中 的 一 个 点 〈 以 下 简称 状
态 点 ) 。 如 果 将 疾 个 特定 槽 况 所 对 应 的 亚 个 状态 点 都 绘制 在 事务 拓扑 空间 中 ， 并 将 “聚集 ”在
-起 〈 彼 此 间距 离 不 超过 某 一 设 定 值 ) 的 状态 点 构成 的 集合 称 为 一 个 连通 分 支 。 一 个 基于 连
通 分 支 的 了 育 类 是 空间 中 构成 该 连通 分 支 的 点 的 集合 ， 不 属于 任何 连通 分 支 的 点 ， 构 成 空间 中 的
孤立 点 。 从 而 ， 对 一 个 集合 进行 聚 类 分 析 ， 即 是 在 该 集合 构成 的 拓扑 空间 中 寻找 所 有 的 连通 分
支 和 孤立 点 。 一 个 连通 分 支 便 代表 一 类 相 接近 的 状态 ， 而 孤立 点 “不 合群 ”的 状态 点 ) 通常
代表 异常 的 状态 。

下 面 ， 以 一 个 分 析 实 例 来 进一步 说 明 聚 类 方法 。 该 实例 是 对 某 厂 某 个 区 域 的 10 台 模 1 个
月 的 历史 数据 进行 聚 类 分 析 。 为 直观 起 见 ， 假 设 用 3 个 变量 (电解 质 温度 、 铝 液 高 度 和 电解 质
27-1 是 状态 点 在 三 维 空间 中 的 分 布 图 。 需 指出 ， 在 加 载 数据
(变量 的 取 值 ) 时 ， 进 行 了 数据 的 无 量 纲 化 〈 或 数据 的 标准 化 ) 处 理 ， 具 体 的 处 理 方案 是 进行
所 谓 “均值 化 算 子 ”处 理 ， 即 将 变量 的 每 个 取 值 除 以 全 部 取 值 的 平均 值 。

PPTPT 十
本 古本 台 加 本 本
有 加 国 国 杞 局 本 古国
坚 1.10 - |
放量 本 局 二 二 中 本 到
和 外 Baop sa 本 二 昌 “。”
1.00 ee |
了
0.90 cc :
0.96 一 一
0.98 1.10
训 度 0
图 27-! 系列 槽 均值 化 后 的 三 维 数据 空间 分 布 图

对 历史 数据 进行 连通 分 支 聚 类 后 ， 整 个 对 象 空间 由 若干 的 连通 分 支 划分 〈 图 中 大 致 分 为 六
个 连通 分 支 ) ， 每 -个 连通 分 支 对 应 着 该 区 域 电解 槽 的 某 一 种 槽 况 。 这 种 聚 类 后 的 槽 况 ， 基 本
说 明了 系列 槽 在 一 定 历史 时 期 内 的 槽 况 分 类 ， 而 那些 不 属于 任何 连通 分 支 的 孤立 点 ， 则 表明 了
电解 槽 的 一 些 异 常 状况 。

对 历史 数据 进行 聚 类 分 析 ， 只 是 算法 的 基础 部 分 。 由 于 电解 槽 的 运行 是 持续 不 断 的 ， 每 时
每 刻 都 有 相关 的 生产 数据 生成 ， 对 这 些 增 量 数据 的 分 析 ， 是 算法 的 重要 组 成 部 分 。 为 了 考察 增
量 算法 ， 我 们 采用 “时 间 窗 口 采样 ”的 处 理 方式 。 其 主要 思路 是 ， 根 据 对 历史 数据 的 控 气 ， 获
得 槽 况 的 分 类 ， 以 此 分 类 为 基础 ， 对 增 量 数据 进行 时 间 窗 口 采样 〈 截 取 一 个 时 段 内 的 数据 ) ，
将 采样 所 获得 的 数据 与 连通 分 支 进行 距离 比较 ， 满 足 条 件 的 归 入 相关 的 连通 分 支 中 ， 从 而 获得
该 电解 槽 在 时 间 窗 口内 所 属 的 槽 况 分 类 。 车 时 间 窗 口 选择 了 包含 当前 时 刻 的 信息 ， 则 反映 了 系
列 槽 当前 的 槽 况 分 类 ， 这 对 于 指导 当前 的 生产 有 着 重要 的 作用 。

File: aluminum_industry_qa_benchmark/knowledge_qa_only/KQA_P8_textbook_qa/batches/full_textbook_ocr/ocr/B01/27_2c7c1dd4/page-06.txt
418. 第 三 篇 ” 铝 电 解 计 算 机 控制 及 铝 厂 信 息 化 一
在 “时 间 窗 口 采样 ”中 ， 时 间 窗 口 〈 时 段 长 度 ) 的 选择 和 确定 比较 重要 。 时 段 太 长 ， 比
如 选择 一 年 作为 考察 的 对 象 ， 由 于 前 期 影响 的 作用 ， 化 了 当前 因素 的 影响 ， 而 时 段 太 短 ， 比
如 选择 某 一 天 作为 考察 对 象 ， 则 其 影响 的 效果 过 于 短暂 ， 不 能 反映 它们 的 真实 状况 。 根 据 工 业
现场 的 实际 情况 和 实验 结果 ， 我 们 确定 以 一 周 的 时 间 段 作为 时 间 窗口 的 区 间 长 度 最 为 合适 。
除了 “时 间 窗口 采样 ”处 理 外 ， 还 可 进行 “时 间 窗 口 滑动 分 析 "”。 举 例 来 说 ， 对 任意 一 台
电解 模 ， 计 算 序列 数据 中 随 着 时 间 窗口 的 滑动 ， 其 所 属 模 况 分 类 的 变化 。 若 模 况 在 某 一 关中 保
持 不 变 ， 则 计算 窗口 内 数据 点 上 连 通 分 支 的 重心 的 距离 变化 趋势 ， 分 析 单 模 的 模 况 走势 并 进行
预测 ; 若 模 况 在 不 同 的 类 中 变化 ， 则 说 明 该 模 的 槽 况 不 稳定 ， 需 要 及 时 地 调整 控制 策略 、 修 改
工艺 参数 ， 若 继续 向 病 槽 类 偏 移 ， 则 应 对 槽 及 时 进行 检测 或 检修 。
利用 时 间 窗 口 的 滑动 ， 截 取 上 面 所 举 实例 中 的 第 10 号 槽 一 周 的 数据 ， 获 得 其 三 维 数据 空
间 分 布 如 图 27-2 所 示 。 通 过 对 单 梢 的 数据 分 析 ， 其 大 致 包含 三 个 连通 分 支 ， 都 属于 正常 的 工
作 范围 。 单 独 考察 其 电解 质 高 度 ， 略 低 于 系列 平均 高 度 ， 电 解 质 温度 则 在 平均 温度 左右 波动 ，
而 单独 考察 铝 液 高 度 时 ， 则 稍 高 于 系列 的 平均 高 度 。
1.14
省 LTTTFTTT
二
的 四 古旧 FE 并 瑟 四
0.95 了 seeso
和 而 国 本 中 有
4 二 寺中 上
一
了 丁 | 一 一 一 一
0 一 一 一 一 一 一 一 110
一 一 二 一 一 二
相 < 人 165 和
将 乱 1.01 To 只
图 27.2” 单 档 均 值 化 后 的 三 维 数据 空间 分 布 图
上 述 聚 类 分 析 的 结果 和 该 厂 的 实际 生产 情况 基本 接近 ， 说 明 算法 具有 实际 的 生产 指导 意
义 。
27.2. 1.5 关联 度 分 析 方 法
通俗 地 说 ， 关 联 度 分 析 就 是 分 析 某 个 变量 〈 假 设 被 选 定 为 主 变量 ， 数 学 上 称 为 主 属性 )
与 其 他 变量 ( 非 主 变量 ， 数 学 上 称 为 非 主 属性 ) 之 间 的 关联 程度 ， 即 计算 每 个 非 主 变量 与 主
变量 之 间 的 关联 度 。 一 个 非 主 变量 与 主 变量 间 的 关联 度 越 大 ， 则 说 明 该 非 主 变量 对 主 变量 的 影
响 程度 越 大 。 可 见 ， 关 联 度 分 析 可 以 分 析 引起 某 个 变量 发 生变 化 的 主要 因素 。
传统 的 关联 规则 基于 支持 度 -置信 度 框架 ， 对 工业 生产 中 监控 数据 的 控 据 具有 很 大 的 局 限
性 。 为 了 弥补 现 有 关联 规则 挖 气 的 不 足 ， 我 们 将 灰 系统 理论 引入 关联 规则 的 控 据 中 ， 提 出 了 一
种 适合 于 铝 电解 工业 控制 现场 的 关联 规则 挖掘 算法 ， 即 基于 灰 关联 度 框架 的 灰 关联 规则 挖掘 算
法 ?9 。 这 种 灰 关联 度 框架 ， 采 用 几何 关系 和 曲线 间 相似 程度 的 量化 比较 分 析 方法 进行 构建 ，

File: aluminum_industry_qa_benchmark/knowledge_qa_only/KQA_P8_textbook_qa/batches/full_textbook_ocr/ocr/B01/27_2c7c1dd4/page-07.txt
-27 槽 况 综合 分 析 .419.
实现 灰 关 联 分 析 ， 进 而 获得 基于 时 间 属 性 的 灰 关 联 规 则 。
以 电解 槽 热平衡 影响 因素 的 灰 关 联 分 析 为 例 ， 可 以 选择 电解 质 温度 作为 主 变量 ( 主 属
人 性 ) ， 以 日 总 下 料 量 、 日 AIF, 添 加 量 、 日 均 槽 电压 、 铝 液 高 度 、 电 解 质 高 度 和 摩尔 比 等 为 非 主
属性 ， 建 立 热平衡 的 挖掘 模 型 ， 就 可 以 任意 选取 某 台 (或 多 台 ) 电解 槽 ， 并 任意 选取 某 个 时
段 ， 对 电解 质 温 度 与 各 个 关联 因素 之 间 的 灰 关 联 度 进 行 计 算 ， 从 而 分 析 电 解 质 温 度 与 各 因素 的
关联 程度 ， 为 管理 者 进行 热平衡 的 调节 与 维护 提供 决策 支持 。
27.2.2 基于 统计 方法 的 铝 电解 槽 物料 平衡 状态 分 析
这 种 统计 一 般 以 月 为 时 间 单 位 来 进行 ， 因 为 统计 的 时 间 段 太 短 ， 则 存在 的 误差 较 大 ， 这 种
统计 可 以 针对 单 台电 解 槽 进行 ， 也 可 针对 多 台电 解 槽 进行 〈 把 任意 指定 的 一 个 区 域 ， 乃 至 全 系
列 电解 枢 作 为 一 个 整体 来 分 析 ) 。 为 了 叙述 的 简便 ， 王 面 主 要 以 针对 单 台 电解 模 进 行 分 析 的 情
形 为 例 进 行 叙 述 。
27.2.2.1 氧化 铝 下 料 量 与 消耗 量 的 统计 分 析
可 以 在 控制 系统 中 建立 一 种 算法 ， 使 控制 系统 能 够 对 用 户 〈 计 算 机 终端 操作 者 ) 任意 指
定 的 一 台 或 〈 多 台 ) 电解 槽 在 任意 指定 的 时 间 段 内 的 氧化 铝 下 料 量 与 消耗 量 进行 统计 计算 ，
然后 进一步 分 析 两 者 的 平衡 情况 。
大 家 知道 ， 一 台电 解 槽 的 日 下 料 量 可 以 由 控制 系统 利用 其 统计 得 到 的 日 下 料 总 次 数 和 下 料
器 的 定 容量 来 计算 。 有 了 该 数据 ， 控 制 系 统 就 可 统计 某 台 电解 槽 在 任意 指定 的 时 段 内 的 氧化 铝
下 料 量 。 而 一 台电 解 槽 在 对 应 时 段 内 的 氧化 铝 消 耗 量 则 可 以 由 控制 系统 通过 统计 该 台电 解 槽 在
对 应 时 段 内 的 出 铝 量 来 估算 〈 每 产 1 铝 实 际 消耗 氧化 铝 量 为 1.9 ~1.92t) 。
假如 某 台 电解 槽 在 其 一 时 段 内 的 下 料 总 量 与 消耗 总 量 之 间 存 在 的 偏差 过 大 ， 则 应 该 从 下 列
儿 方 面 找 原因 ;
(1) 炉膛 或 沉淀 状态 发 生变 化 。 例 如 ， 如 果 下 料 总 量 显 著 大 于 消耗 总 量 ， 则 可 能 是 槽 中 物
料 在 沉积 〈 槽 胜 和 槽 底 沉 淀 与 结 壳 在 快速 长 厚 ) ， 电 解 槽 在 走向 冷 行程 ; 反之 ， 如 果 下 料 总 量
显著 小 于 消耗 量 ， 则 可 能 是 槽 胜 、 沉 淀 与 结 壳 在 快速 熔化 ， 电 解 槽 在 走向 热 行 程 。 是 否 属 这 种
情况 ， 还 需 结 合 热平衡 的 统计 分 析 来 判断 。
(2) 下 料 器 的 计量 有 偏 益 ， 或 者 有 堵 料 或 漏 料 现象 。
(3) 非 正 规 途 径 (不 是 来 自 下 料 器 ) 的 下 料 过 多 且 无 法 被 控制 系统 计量 ， 或 者 因 飞 扬 与
机 械 损 失 等 造成 的 氧化 铝 原 料 消耗 的 确 显 著 高 于 平均 水 平 ， 即 生产 中 氧化 铝 的 损失 过 大 。
下 面 以 某 厂 240kA 铝 电解 槽 生产 系列 中 一 个 区 域 (42 台 槽 ) 为 例 按 上 述 思 路 进行 分 析 ，
进一步 说 明 物 料 平衡 定期 分 析 的 过 程 。 该 区 域 电 解 槽 在 2004 年 6~8 月 期 间 的 主要 工艺 与 质量
统计 数据 如 表 27-1 ~ 表 27-3 所 示 。 本 分 析 实 例 及 表 中 数据 还 将 用 于 本 节 中 的 后 续 分 析 。
表 27-1 42 台 槽 2004 年 6~8 月 主要 工艺 与 质量 数据 (均值 )
ET 全
ET
RE
FE | Ya | | |
RE | YY |
TREE | wa 0
TREE | ww 5 Te

File: aluminum_industry_qa_benchmark/knowledge_qa_only/KQA_P8_textbook_qa/batches/full_textbook_ocr/ocr/B01/27_2c7c1dd4/page-08.txt
“420'， 第 三 篇 “” 铝 电 解 计 算 机 控制 及 铝 厂 信息 化 一 一 一
续 表 27-1
Fe TO E
Yi 二 | av | oz | 2 | 50 要
Aiam | ad | 9 | 人 | 和 |
FM | | | 二
KMRNkg | | 人 |
HE |]
|
本 芭 到 本 2 下 ZE
Ra
:oo |
re |
RE
am
初 品 温度 本 根据 摩尔 比 .w(AlO, ) 和 ww( Ca )
(计算 值 ) 计算 ,忽略 其 他 成 分 的 含量
aa
WE | |
aa | | 2
天 玫 三 T
铝 中 Fe 含量 | | oo | oo | oo7 | 人 工 测 量
ssa8 | | oo | oo | AT
表 27-2 42 台 槽 2004 年 6~8 月 主要 工艺 与 质量 数据 的 离散 度
Te [Ti
TECNRCIIRITI 生 攻 二
ra Yo | ao | ao |
Ya 9 |
Hom | wd | 9 | 32 | 7 |
xm | | o | 6 | W |
art
FT
CI 国生 证
ro
TREE 于
IT
at
Se

File: aluminum_industry_qa_benchmark/knowledge_qa_only/KQA_P8_textbook_qa/batches/full_textbook_ocr/ocr/B01/27_2c7c1dd4/page-09.txt
一 一 一 一 27 覃 况 综合 分 析 421，
续 表 27-2
FT
We
at
TREE 和
aaa
表 27-3 42 台 槽 2007 年 6~8 月 主要 工艺 与 质量 数据 日 均 波 动 值
CT
下
2
Ti
Re
CT
HR
ET
RE
二
|
了
TENIRCTIIRCIIIIEEIT
TIEREIEEREIIIETRCCIIEITT
TCRIEEITT
RE
CT
Rn
RE
aa
TI
IEITIIEITIIETTIORREITT
根据 出 锅 量 计算 得 到 的 该 区 域 电 解 模 在 6、7、8 三 个 月 中 氧化 铝 具 均 消 耗 量 分 别 为 :
3424. 3kg、3485. 7kg、3503. 8kg， 而 按照 下 料 次 数 统计 所 计算 的 这 三 个 月 的 日 均 下 料 量 分 别 为 :
3532. 3kg、3599. 3kg 、3641. Skg。 由 此 可 计算 出 ,6 ~8 月 中 ， 计 算 机 按 下 料 次 数 统计 的 日 均 下
料 量 芬 别 碟 按 击 铝 重 统计 的 日 均 消 耗 量 大 了 108kg、113. 6kg、137.7kg。 可 见 ， 从 6 月 到 8
月 ， 计 算 的 下 料 量 与 计算 的 消耗 量 之 间 的 差距 较 大 ， 且 差 虐 逐 月 增 大 。 假 如 按 下 料 次 数 统计 的
王 料 量 和 按 出 铝 量 统计 的 消耗 量 都 是 正确 的 ， 并 且 假 设 下 料 量 高 出 消耗 量 的 部 分 均 沉 积 到 电解

File: aluminum_industry_qa_benchmark/knowledge_qa_only/KQA_P8_textbook_qa/batches/full_textbook_ocr/ocr/B01/27_2c7c1dd4/page-10.txt
.422. 第 三 篇 “ 铝 电 解 计 算 机 控制 及 铝 厂 信 息 化 一
槽 中 , 那么 从 6 月 1 日 到 8 月 31 日 ,平均 每 台电 解 模 中 累计 沉积 物料 为 108kg/d x30d +
113. 6kg/dx31d+137.7kg/dx31d=11030. 3kg。 这 种 沉积 速度 是 不 能 容忍 的 。 从 现场 调查 中 发
现 ， 该 区 域 电 解 本 确实 在 走向 “ 冷 行程 " ， 槽 胜 和 槽 底 沉淀 与 结 壳 在 较 显 著 地 长 厚 。 但 同时 发
现 ， 统 计 的 下 料 量 与 计算 的 消耗 量 不 符 还 有 列 酌 原 因 ， 那 就 是 下 料 器 的 计量 有 负 偏差 旦 时 有 搁
料 现象 。

27.2.2.2 电解 槽 的 下 料 状态 的 统计 分 析

在 第 24 章 中 已 介绍 ， 基 于 模 电 阻 跟踪 的 浓度 控制 法 一 般 都 会 使 用 “ 欠 量 下 料 "、“ 过 量 下
料 "、“ 正 常 下 料 ” 以 及 “手动 下 料 ” 等 几 种 基本 的 下 料 状态 。 通 过 统计 各 种 下 料 状态 的 持续
时 间或 者 各 种 下 料 状态 中 的 下 料 次 数 ， 可 获得 物料 平衡 控制 是 否 正常 的 信息 。

仍 以 革 厂 240kA 铝 电解 槽 生产 系列 中 一 个 区 域 (42 台 槽 ) 的 分 析 为 例 ， 从 表 27-1 可 见 ，
在 6、7、8 三 个 月 中 ， 处 于 欠 量 下 料 状态 中 的 下 料 次 数 日 均值 〈 简 称 欠 量 下 料 次 数 ) 分 别 为
427、414 和 442 次 ; 过 量 下 料 次 数 为 339 、360 和 340; 其 他 下 料 〈 含 正常 及 手动 ) 次 数 为 ;
215 、226 和 230。 由 此 可 计算 出 ， 在 6、7、8 三 个 月 中 ， 欠 量 下 料 次 数 与 过 量 下 料 次 数 之 比分
别 为 : 1. 26、1.15、1. 92， 可 见 8 月 中 ， 电 解 档 在 欠 量 下 料 状态 中 的 下 料 次 数 明显 偏 多 。8 月
过 量 下 料 次 数 仅 比 6 月 多 出 1 次 ， 而 欠 量 下 料 次 数 却 多 出 15 次 ， 经 探究 我 们 发 现 ， 导 致 这
一 现象 的 主要 原因 是 ， 生 产 现场 显著 缩短 了 槽 控 机 中 的 基准 下 料 间隔 设 定 值 。 联 系 到 前 面 对
氧化 铝 下 料 量 与 消耗 量 的 统计 分 析 可 知 ， 这 也 是 导致 氧化 铝 下 料 量 显著 高 于 消耗 量 的 一 个

27.2. 2.3 ”氧化 馈 液 度 与 效应 (AE) 系数 的 变化 趋势 分 析

下 面 仍 以 某 厂 240kA 铝 电 解 梢 生产 系列 中 一 个 区 域 (42 台 槽 ) 的 分 析 为 例 进行 讨论 。

从 表 27-1 可 见 ， 该 区 域 电 解 梢 在 6、7、8 月 中 ， 取 样 化 验 获得 的 氧化 铝 浓度 的 平均 值 分 别
为 3.338% 、3.441% 和 4. 516% ， 氧 化 铝 浓度 有 增 大 趋势 ; 另外 ，AE 系数 分 别 为 : 0. 43、
0.40 和 0.37， 有 降低 趋势 。 另 外 ,统计 计算 还 得 到 ， 效 应 系数 的 日 均 波动 值 为 0. 1198、
0. 1490、0. 1310， 可 见效 应 的 均匀 性 没有 明显 改进 。

在 摩尔 比 为 2. 3 ~2.4 的 范围 内 ， 氧 化 铝 浓度 的 平均 值 应 该 在 2. 5% 左 右 为 佳 ， 而 上 述 例子
中 ，6、7、8 月 中 的 氧化 铝 浓度 平均 值 均 显 著 高 于 此 值 。 整 体 偏 高 也 有 可 能 是 浓度 化 验 中 存在
绝对 偏差 ， 或 电解 质 取样 存在 偏差 ， 因 为 生产 现场 取 电 解 质 样 时 一 般 不 预先 停止 下 料 一 段 时 间
(以 防 干扰 浓度 控制 ) ， 这 样 往往 无 法 排除 夹杂 在 其 中 的 固体 氧化 铝 原 料 ， 导 致 部 分 氧化 铅 浓
度 的 化 验 值 偏 高 ， 从 而 使 平均 值 偏 高 。 此 外 ， 如 果 取 样 时 间 没 有 与 换 极 、 出 铝 、 人 工 加 工 或 效
应 处 理 后 拉 开 一 定 的 距离 ， 也 可 能 导致 氧化 馈 浓 度 值 偏 高 。

如 果 浓度 取样 化 验 的 偏差 主要 只 是 系统 偏差 ， 那 么 不 论 氧化 锅 浓 度 的 绝对 值 是 否 准确 ， 其
相对 变化 趋势 值 还 是 可 信 的 。 氧 化 名 浓度 平均 值 逐 月 增 大 ， 特 别 是 在 8 月 显著 增 大 ， 反 映 出 氧
化 铝 浓 度 未 能 较 好 地 保持 在 预定 的 低 浓度 区 。 然 而 ， 前 面 针对 电解 档 下 料 状态 的 分 析 已 发 现 ，
8 月 中 电解 槽 在 欠 量 下 料 状态 中 的 下 料 次 数 明显 偏 多 ， 这 就 表明 控制 系统 还 是 “认识 ”到 电解
槽 中 的 氧化 钻 浓度 偏 高 ， 因 此 启用 欠 量 下 料 状态 的 时 间 明显 增多 ， 使 得 约 43. 7% 的 物料 是 在 欠
量 下 料 状态 中 加 入 的 ， 而 在 过 量 下 料 状态 中 加 入 的 物料 约 为 33. 6% 。 尽 管 如 此 ，8 月 以 来 单 模
日 均 下 料 量 还 是 显著 增 大 了 ， 并 且 导致 日 均 下 料 量 增 大 的 下 料 次 数 都 发 生 在 欠 量 下 料 状态 中 。
前 面 已 经 指出 ， 导 致 这 一 现象 的 主要 原因 是 生产 现场 显著 缩短 了 槽 控 机 中 的 基准 下 料 间隔 设 定
值 。

6 月 以 来 ， 企 业 一 方面 在 降低 摩尔 比 和 槽 温 ， 同 时 另 一 方面 希望 降低 效应 系数 。 一 般
来 说 ， 这 两 个 方面 同时 实现 是 非常 困难 的 。 企 业 在 降低 摩尔 比 和 槽 温 的 同时 ， 采 取 了 较

File: aluminum_industry_qa_benchmark/knowledge_qa_only/KQA_P8_textbook_qa/batches/full_textbook_ocr/ocr/B01/27_2c7c1dd4/page-11.txt
OU 一 一- 一 27 槽 况 综 合 分 析 .423，
大 幅度 地 降低 基准 下 料 间隔 同时 延长 效应 等 待 间 昭 时 间 (降低 效应 系数 设 定 值 ) 的 措施 。
这 种 措施 虽然 未 能 完全 实现 效应 系数 的 控制 目标 ， 但 还 是 收 到 了 逐步 降低 效应 系数 的 效
果 。 然 而 ， 如 果 效 应 系数 的 降低 是 以 提高 电解 槽 的 氧化 铝 浓度 为 代价 换 来 的 ， 那 么 继续
降低 效应 系数 的 潜力 便 十 分 有 限 ， 并 且 容 易 导致 物料 加 快 沉积 的 现象 。 因 此 在 电解 槽 执
平衡 和 物料 平衡 趋 于 稳定 之 前 ， 不 宜 靠 降低 基准 下 料 间隔 和 效应 等 待 间隔 时 间 来 强求 效
应 系数 的 降低 。

27. 2.3 ”基于 统计 方法 的 铝 电解 槽 热平衡 状态 分 析

27.2.3.1 热平衡 状态 的 基本 情况 分 析

通过 调用 和 分 析 电 解 槽 〈 单 槽 或 多 槽 》 定 期 统计 报表 (如 月 统计 报表 ) 中 与 热平衡 相关
的 数据 〈 如 : 电解 质 温度 、 摩 尔 比 、 熔 体高 度 、 原 铝 中 Fe 等 杂质 含量 等 ) 及 其 变化 趋势 ， 可
以 分 析 某 台 (或 某 区 域 多 台 ) 的 电解 槽 的 热平衡 状态 的 基本 情况 及 其 发 展 趋势 。

仍 以 某 厂 240kA 铝 电解 槽 生产 系列 中 一 个 区 域 42 台 槽 ) 的 分 析 为 例 进行 讨论 。

从 表 27-1 中 的 统计 可 见 ， 从 6 月 到 8 月 ， 摩 尔 比 依 此 为 : 2. 358 、2. 328 和 2. 314， 共 降低
了 0.044; 电解 质 温度 分 别 为 : 957. SY 、953. 8% 和 953. 1%C ， 共 降低 了 4.6% 。

从 表 27.3 可 见 ， 从 6 月 到 8 月 ,摩尔 比 的 日 均 波 动量 依 此 为 0.037、0. 020 和 0. 025，6
月 日 均 波动 最 大 ，7 月 日 均 波 动 最 小 ; 电解 质 温度 日 均 波动 量 分 别 为 6.3% 、6.0%C 和
5.3 扣 ， 虽 然 在 逐 月 下 降 (3 个 月 间 共 降 低 了 约 1%C ) ， 但 总 体 而 言 电解 质 温度 的 日 均 波动 量
依然 较 大 。

6 -8 月 ， 铝 液 高 度 和 电解 质 高 度 的 保持 较为 平稳 。 从 表 27-1 和 表 27-3 可 见 ，6 月 到 8 月 ，
铝 液 高 度 分 别 为 21. 027cm、21. 209cm 和 21. 075cm， 表 现 较为 平稳 ， 而 铝 液 高 度 的 日 均 波动 量
分 别 为 0.598cm、0. 741cm 和 0. 817cm， 波动 呈 增 大 趋势 ; 电解 质 高 度 分 别 为 22.71lem.、
22. 531em 和 21. 970cm， 表 现 为 逐 月 下 降 趋 势 ， 而 电解 质 高 度 的 日 均 波动 量 分 别 为 2. 244cm、
2. 190cm 和 1.747cm， 呈 下 降 趋 势 。

原 铝 质量 的 变化 也 能 间接 反映 电解 槽 热平衡 的 变化 趋势 。 从 表 27-1 中 所 列 的 原 铝 中 Si 和
Fe 含量 来 看 ， 整 体 上 有 下 降 趋势 ， 特 别 是 Fe 含量 下 降 较 明显 ， 说 明 电解 槽 整体 上 是 朝 着 有 利
于 提高 质量 的 “ 冷 ” 的 方向 发 展 。

27.2.3.2， 初 盟 温度 与 过 热度 的 估算 与 分 析

为 了 考察 电解 质 的 初 晶 温度 与 过 热度 ， 可 以 根据 有 关 的 理论 公式 ， 从 电解 质 的 主要 成 分 化
验 值 《摩尔 比 、ALO, 含量 和 CaF, 含 量 ， 忽 略 其 他 成 分 的 含量 ) 估算 出 电解 质 初 晶 温度 ， 并 将
其 用 于 热平衡 的 统计 分 析 。 在 本 例 中 ，6 ~ 8 月 的 电解 质 初 晶 温度 计算 值 依次 为 ; 949. 2%C 、
946. 6 避 和 939. 5 名 ， 若 降低 了 9.7% 。 其 中 ，8 月 的 初 晶 温 度 计算 值 明 显 低 于 7 月 ， 是 因为 8
月 的 氧化 铝 浓度 和 氟 化 钙 含量 的 化 验 值 明 显 高 于 7 月 的 化 验 值 。 由 于 电解 质 初 晶 温 度 的 计算 中
忽略 了 未 化 验 的 成 分 〈 如 氟 化 狂 、 毛 化 锂 等 ) ， 加 上 成 分 化 验 值 可 能 存在 误差 ， 因 此 初 晶 温度
的 计算 值 不 一 定 准确 ， 但 是 我 们 可 以 用 它 来 考察 电解 槽 过 热度 的 变化 趋势。

用 6 ~8 月 的 电解 质 温度 值 分 别 与 对 应 的 初 晶 温度 计算 值 相 减 ， 得 到 过 热度 的 计算 值 依次
为 : 8.5%C 、7.2% 和 13. 6\ 。8 月 中 的 过 热度 计算 值 明 显 高 于 6 月 、7 月 的 ， 主 要 是 因为 8 月
中 氧化 铝 浓 度 的 化 验 值 明显 高 于 6 月 、7 月 中 的 对 应 化 验 值 。 用 初 晶 温 度 的 理论 计算 公式 还 可
以 估算 出 ， 在 6 ~8 月 所 采用 的 电解 质 组 成 范围 内 ， 氧 化 铝 浓度 升 高 1% 引起 的 初 唱 温度 降低 约
为 6 ;摩尔 比 降低 0.1 引起 的 电解 质 初 晶 温度 降低 约 为 69 ; 氟 化 钙 浓 度 升 高 1% 引起 的 初 唱
温度 降低 约 为 2 3Y 。 在 正常 生产 过 程 中 ， 氟 化 钙 的 浓度 是 相对 稳定 的 ， 摩 尔 比 次 之 ， 而 氧化

File: aluminum_industry_qa_benchmark/knowledge_qa_only/KQA_P8_textbook_qa/batches/full_textbook_ocr/ocr/B01/27_2c7c1dd4/page-12.txt
.424. 第 三 篇 ， 银 电解 计算 机 控制 及 银 厂 信息 化 -一 一 一 一
铝 浓度 是 变化 较 快 且 变 化 范围 较 大 的 因素 。 假 如 8 月 的 氧化 铝 浓度 与 7 月 的 相同 ， 则 8 月 的 过
热度 计算 值 也 只 有 7.2C ， 与 7 月 的 几乎 相等 。

上 述 关于 过 热度 的 估算 给 我 们 提出 一 个 问题 ， 如 果 8 月 中 的 氧化 铝 浓度 的 确 比 6 月 、7 月
平均 高 出 1% ~1.2% ， 则 8 月 中 的 电解 质 过 热度 便 无 疑 比 6 月 、7 月 平均 高 出 6 ~ 7' 。 由 于 电
解 槽 向 外 散热 量 不 仅 取决 于 电解 质 温 度 的 高 低 ， 而 且 与 电解 质 过 热度 成 正比 ， 因 此 在 相近 的 电
解 质 温度 下 ， 高 过 热度 的 电解 槽 对 外 散热 量 显著 大 于 低 过 热度 的 电解 槽 。 对 于 靠 高 浓度 来 支撑
过 热度 的 电解 槽 ， 容 易 走 两 个 极端 ， 一 是 如 果 在 能 量 收入 不 足 的 情况 下 降低 氧化 铝 浓度 ， 电 解
槽 的 过 热度 将 迅速 降低 ， 电 解 槽 容易 走向 冷 行程 ， 使 电解 槽 出 现 冷 模 症状 ; 一 是 如 果 能 量 收入
足够 目 维 持 高 浓度 ， 则 容易 出 现 热 槽 症状， 即 模 温 虽然 不 高 ， 但 由 于 过 热度 较 高 而 呈现 一 些 热
槽 的 症状 ，- 方 面 槽 子 散热 大 容易 化 空 上 部 模 帮 ， 另 一 方面 高 浓度 下 的 运转 容易 形成 沉淀 的 积
累 ， 最 终 形成 档 底 长 、 上 口 空 的 “ 锅 状 ” 槽 胜 。 对 于 此 类 电解 模 ， 我 们 建议 在 确保 足够 的 能 量
收入 《足够 高 的 工作 电压 ) 和 保持 其 他 技术 条 件 稳定 的 条 件 下 ， 逐 步 降低 氧化 铝 浓度 ， 不 要
片面 地 追求 效应 系数 而 过 分 调 小 基准 下 料 间 隔 。

27.2. 4 _ 基 于 统计 方法 的 榴 电 压 及 其 稳定 性 分 析

27.2.4.1 构 电 压 及 其 稳定 性 的 基本 情况 分 析

仍 以 某 厂 240kA 钻 电解 槽 生产 系列 中 一 个 区 域 (42 台 槽 ) 的 分 析 为 例 进行 讨论 。

从 表 27-1 可 见 ，6 ~8 月 的 设 定 电 压 分 别 为 4. 1219V、4. 1225V 和 4.1181V。7 月 比 6 月 高
0.6mV; 8 月 比 7 月 降低 4 4mV。 总 的 来 说 ， 相 差 不 大 。

从 表 27-1 还 可 看 见 ，6 ~ 8 月 的 平均 电阻 针 振 分 别 为 165.2mV、24. SmV 和 27. 8mV， 有 增 大
趋势 ， 针 振 持 续 时 间 为 min/ 日 、43min/ 日 和 97min/ 日 ， 有 显著 增 大 趋势 ， 说 明 电压 〈 电 阻 )
的 稳定 性 显著 变 坏 。

从 表 27-3 可 见 ,， 6 ~8 月 的 工作 电压 日 均 波 动量 为 19. 1ImV、31.0mV 和 23. 3mV，7 月 中 的
波动 量 相对 较 大 ， 但 总 体 而 言 ， 工 作 电压 榨 制 的 平稳 性 没有 跟随 电压 稳定 性 的 变 坏 而 变 坏 。 表
27-3 中 平均 电压 的 日 均 波动 量 ，6 ~8 月 分 别 为 91.6mV 、90. 4mV 和 72. 2mV ， 有 逐步 变 小 的 趋
势 ， 但 总 体 而 言 ， 平 均 电压 的 日 均 波动 量 显著 高 于 工作 电压 的 日 均 波动 量 ， 这 主要 是 因为 效应
不 是 均匀 地 发 生 在 每 -天 ， 每 日 的 效应 分 摊 电 压 差别 较 大 。

27.2.4.2 关于 设 定 电压 与 工作 电压 的 偏差 分 析

从 表 27-1 中 的 统计 可 见 ， 从 6 月 到 8 月 ， 平 均 摩尔 比 降低 了 0.044， 电 解 质 温度 降低 了
4.6%C 。 假 如 要 维持 降低 摩尔 比 前 (6 月) 的 极 距 不 变 ， 那 么 工作 电压 理论 上 应 该 升 高 约 22mV
(因为 理论 计算 表明 ,摩尔 比 每 降低 0.1， 模 电压 会 上 升 约 50mV) 。 但 是 ， 企 业 为 了 追求 低 电
能 消耗 ， 在 降低 摩尔 比 的 同时 ， 没 有 调 高 设 定 电压 ，8 月 还 相对 于 7 月 降低 了 4 4mV。 然 而 ，
从 表 27-1 可 见 ， 实 际 的 工作 电压 却 没有 跟随 设 定 电压 的 改变 方向 而 变化 ， 而 是 从 6 月 的
4. 1106V 升 高 到 8 月 的 4.1301V， 升 高 了 19.SmV; 同时 平均 电压 从 4.1546V 升 高 到 了
4. 1619V， 升 高 了 7.3mV。 平 均 电压 的 升 高 幅度 小 于 工作 电压 的 升 高 幅度 主要 是 效应 系数 降低
了 的 缘故 。

工作 电压 之 所 以 未 能 女 随 设 定 电压 的 调整 方向 变化 ， 主 要 是 槽 电压 的 稳定 性 逐 月 变 差 。
从 表 27-1 中 的 统计 可 见 ， 平 均 电 压 针 振 从 6 月 的 16. 2mV 增长 到 了 8 月 的 27.8mV， 同 时 针
振 持续 时 间 ( 针 振 幅度 超过 100my 的 持续 时 间 ) 从 每 槽 每 日 6min， 显 著 升 高 到 每 槽 每 日
97min。 这 说 明 其 中 一 些 电解 槽 发 生 了 较 强 烈 的 电压 针 振 。 控 制 系统 在 电解 覃 发 生 了 强烈 针
振 时 ， 会 自动 升 高 设 定 电压 〈 以 便 减 轻 针 振 ) ， 这 样 ， 电 解 槽 的 工作 电压 便 会 高 于 设 定 电
