Repository: Q-shui/GraphRAG

# KQA-P8 教材知识问答

本目录是独立的教材来源候选集工程。首个OCR批次处理《现代铝电解》第29章印刷页457–464，形成16条新候选题；其中3条完成页面视觉复核，13条仍待逐页复核。

依据：教材PDF、页面图像和OCR文本（代码事实）。`TEXTBOOK_VERIFIED`只表示已完成本轮教材页面核对，不代表外部文献或专家批准。

运行：`python scripts/build_p8.py`，再运行 `python scripts/validate_p8.py`。

File: aluminum_industry_qa_benchmark/knowledge_qa_only/KQA_P8_textbook_qa/batches/full_textbook_ocr/ocr/B01/27_2c7c1dd4/page-13.txt
”EUv -一 27 槽 况 综合 分 析 425
压 。

此 外 ， 我 们 分 析 现 场 运行 记录 还 发 现 ，7 月 以 来 ， 一 些 电 解 槽 由 于 运行 在 电解 槽 极 易 发 生
针 振 的 临界 状态 ， 电 压 控制 出 现 了 “ 检 出 电压 针 振 〈 超 限 ) 一 升 高 模 电 压 一 检 出 电压 针 振 消
失 一 两 小 时 后 降低 槽 电压 一 又 检 出 电压 针 振 一 ……” 的 反复 振荡 现象 。 这 种 振 葛 现 象 不 利于
电解 模 的 稳定 运行 ， 也 是 导致 档 日 均 工作 电压 高 于 日 均 设 定 电压 的 重要 原因 。 对 此 ， 我 们 调整
了 电压 控制 算法 ， 以 防止 这 种 控制 上 的 振荡 现象 ， 同 时 也 建议 生产 现场 不 要 不 顾 电 解 槽 的 稳定
性 继续 降低 设 定 电压 。 此 外 ， 结 合 前 面 的 物料 平衡 与 热平衡 分 析 结 果 可 知 ， 电 解 槽 有 冷 行程 趋
势 ， 也 说 明 不 宜 再 继续 降低 设 定 电压 。
27.2.5 基于 统计 方法 的 工艺 与 质量 参数 的 一 致 性 分 析

如 果 一 个 电解 系列 〈 特 别 是 新 电解 系列 ) 中 电解 模 的 工艺 技术 条 件 与 质量 指标 参差 不 齐 ，
说 明 这 个 电解 系列 的 操控 与 管理 不 好 。

电解 系列 (或 其 中 某 个 区 域 ) 的 一 致 性 可 以 通过 计算 该 系列 (或 某 个 区 域 ) 电解 槽 在 某
段 时 间 〈 如 1 个 月 ) 内 的 工艺 与 质量 参数 的 离散 度 来 考察 ， 并 通过 考察 离散 度 逐 月 的 变化 情况
来 考察 电解 系列 (或 某 个 区 成 ) 一 致 性 的 逐 月 变化 情况 。

对 于 某 一 工艺 〈 或 质量 ) 参数 ， 其 以 月 为 单位 的 离散 度 是 这 样 定义 的 : 各 人 台 电解 模 的 月
均值 与 全 部 槽 的 月 均值 之 差 的 绝对 值 的 总 和 ， 再 除 以 电解 槽 的 数量 。

下 面 ， 仍 以 某 三 240kA 铝 电 解 槽 生产 系列 中 一 个 区 域 (42 台 模 ) 的 分 析 为 例 进行 讨论 。
该 区 域 电 解 档 的 主要 工艺 与 质量 参数 的 离散 度 如 表 27-2 所 示 。

首先 看 表 27-2 中 有 关 电 压 控制 的 参数 ，7 月 中 工作 电压 与 平均 电压 的 离散 度 较 大 (一致 性
较 差 ) ， 这 主要 是 因为 该 月 中 有 几 台 电压 针 摆 特 别 严重 的 电解 槽 ; 6 ~8 月 ， 电 压 针 振 及 针 振 持
续 时 间 的 离散 度 均 逐 月 增 大 (一致 性 变 差 )。 因 此 ， 整 体 而 言 ， 模 电压 及 其 稳定 性 操控 的 一 致
性 在 逐 月 变 差 。

其 次 ， 从 表 27-22 中 看 与 下 料 控制 有 关 的 参数 ， 欠 量 下 料 次 数 、 过 量 下 料 次 数 以 及 下 料 量
的 离散 度 呈 现 逐 月 变 小 〈 一 致 性 变 好 ) 的 趋势 ， 但 变化 不 明显 ， 并 且 整 体 而 言 离散 度 还 是 仿
大 ; 效应 系数 的 离散 度 逐 月 稍 有 增 大 ， 但 不 算 显 著 ; 氧化 铝 浓度 的 离散 度 情 况 是 ， 相 对 而 言 8
月 最 好 ,7 月 最 差 ， 但 由 于 氧化 铝 浓度 的 离散 度 均 在 0.8 以 上 ， 即 平均 的 浓度 离散 范围 为
+0.8% 以 上 ， 偏 高 了 一 些 。 因 此 ， 整 体 而 言 物料 平衡 操控 的 一 致 性 在 逐 月 变 好 ， 但 依然 不 太
理想 。

再 看 与 热平衡 控制 有 关 的 参数 ， 摩 尔 比 的 离散 度 是 7 月 最 小 、8 月 次 之 ,6 月 最 差 ; 电解
质 温度 、 电 解 质 高 度 、 铝 液 高 度 以 及 原 铝 中 Fe 含量 的 离散 度 逐 月 变 好 ， 但 槽 温 的 离散 度 最 小
也 在 5.3 所 以 上 ， 即 平均 的 槽 温 离散 范围 达到 +5. 3Y ， 偏 高 了 一 些 。 因 此 ， 整 体 而 言 热平衡 操
控 的 一 致 性 在 逐 月 变 好 ， 但 依然 不 太 理想 。
27. 3 ”基于 特征 参数 分 析 的 模 况 分 析 方 法

特征 参数 是 指 能 直接 反映 槽 况 特征 的 参数 。 基 于 特征 参数 分 析 的 槽 况 分 析 方 法 采用 “化 繁
为 简 ” 的 思路 ， 通 过 几 个 特征 参数 的 分 析 迅 速 掌握 槽 况 特征 。 例 如 :

(1) 对 于 槽 况 稳 定性 情况 分 析 ， 着 重 看 近期 (如 24h 内 ) 的 电阻 针 振 与 摆动 累积 持续 时
闻 与 平均 强度 ， 以 及 效应 系数 。

(2) 对 于 热平衡 状况 ， 着 重 看 电解 槽 温度 检测 值 、 摩 尔 比 检测 值 、 电 解 质 高 度 检测 值 、 效
应 系数 以 及 效应 峰值 电压 。

File: aluminum_industry_qa_benchmark/knowledge_qa_only/KQA_P8_textbook_qa/batches/full_textbook_ocr/ocr/B01/27_2c7c1dd4/page-14.txt
. 426 .第 三 篇 ， 铝 电 解 计算 机 控制 及 铝 厂 信息 化 一
(3) 对 于 物料 平衡 状况 ， 着 重 看 效应 发 生 状况 〈 效 应 系数 及 均匀 程度 ) 。
下 面 ， 以 日 本 三 萎 轻 金属 公司 开发 的 档 况 诊
断 樟 型 为 例 ， 说 明 槽 况 分 析 方法 。 该 模型 仅 采用
模 壁 温度 〈 日 平均 值 ) 和 效应 峰值 电压 〈 日 平均 N
值 ) 两 个 特征 参数 为 输入 变量 。 模 壁 温度 信号 是 9、
通过 安装 一 支 热电 偶 于 阴极 槽 壳 外 侧 的 大 面 中 间
部 位 而 获得 的 。 该 诊断 程序 每 日 能 为 每 槽 打印 或 3
显示 一 个 如 图 27-3 所 示 的 二 维 状态 判断 图 。 图 中 、， 0
横 坐标 为 模 壁 温度 日 均值 相对 于 原点 处 的 标准 光
( 基 值 ) 的 变化 值 ， 标 准 值 通过 对 日 均值 序列 进 2 5 一
行 平滑 处 理 得 到 ， 其 大 小 主要 取决 于 炉 帮 的 厚度 几 --
和 导热 性 。 日 均值 相对 于 标准 值 的 变化 则 反映 电 。 偶 2ZZ 浊
解 质 温度 的 变化 趋势 。 图 中 纵 坐标 为 经 平滑 处 理 本 0 FE
的 阳极 效应 峰值 电压 日 均值 ， 原 点 (30V) 为 标 OU
准 值 。 当 上 述 两 状态 变量 落 在 图 中 所 示 的 正常 区 和 开 入
时 视 为 槽 况 正常 ， 否 则 按 其 所 落 区 域 及 相对 于 先 2
前 值 的 变化 方向 来 判断 病因 ， 以 便 操 作者 消除 病 四 | 2~ | ，
模 。 这 种 诊断 槽 况 技术 曾 在 我 国 青铜 峡 铝 厂 的 引 2
进 系统 中 使 用 。 显 然 ， 当 采用 准 连续 “ 按 需 下 人
料 ” 新 工艺 ， 实 现 低 效应 系数 操作 时 ， 这 种 诊断
技术 的 作用 使 受到 了 限制 ， 因 此 需要 采用 其 他 的
特征 参数 。
全 人 卫生 图 273 模 状 态 判断 图
局 * 一 连续 三 次 下 降 ;
人 工 神经 网 络 的 研究 可 以 追 泣 到 20 世纪 40 和 代 不 正 省 ， 7 注 放 航 ， 9 介 梳 正和 全 复
有 aa 、 4 一 ;5 一 槽 过 热 ; 6 一 热 槽 向 正常 恢复 ;
年 代 信息 科学 的 开创 时 期 。1943 年 心理 学 家 。 “村 各 浆 3_ 相 闪光 入 和 下 信和
观 . MeCulloch 和 数理 逻辑 学 家 双 . Pitts 总 结 了 生
物 神经 元 的 一 些 基本 生理 特性 ， 提 出 了 形式 神经 元 的 数学 描述 与 结构 方法 ， 从 此 ， 揭 开 了 人 工
神经 网 络 研究 的 序幕 。 此 后 半 个 多 世纪 里 ， 人 工 神经 网 络 的 研究 经 历 了 发 展 、 挫 折 、 再 发 展 的
过 程 。 自 从 80 年 代 神经 网 络 的 研究 再 次 掀起 热潮 以 来 ， 反 向 传播 (BP) 算法 使 多 层 感知 器 的
理论 得 以 完善 ， 并 在 模式 识别 、 图 像 处 理 等 许多 领域 取得 了 成 功 的 应 用 。 再 加 上 Grossberg 和
Carpenter 等 人 对 于 自 适 应 谐振 理论 的 研究 ，Kohonen 对 自 组 织 特征 映射 的 研究 ，Fulkushima 对
新 感知 机 的 研究 以 及 Feldman 和 Ballard 等 人 对 联结 机 制 的 研究 取得 了 令 人 鼓舞 的 结果 ， 在 理
论 和 实际 应 用 方面 都 获得 了 很 大 的 成 功 ， 出 现 了 许多 有 代表 性 的 神经 网 络 ， 如 BP、
Hopfield、ART、SOM 、RBF、Boltzmann 机 等 ， 并 且 在 数据 处 理 、 模 式 识别 、 过 程控 制 、 知
识 处 理 、 信 号 处 理 诸多 领域 都 取得 了 成 功 的 应 用 ， 几 乎 渗透 到 了 自然 科学 、 工 程 技术 和 社会
科学 的 各 个 方面 9 。
27.4.1 人 工 神经 元 模型
自 1943 年 MeCulloch 和 Pitts 提出 第 一 个 人 工 神经 元 模型 以 来 ， 人 们 相继 提出 了 多 种 人 工

File: aluminum_industry_qa_benchmark/knowledge_qa_only/KQA_P8_textbook_qa/batches/full_textbook_ocr/ocr/B01/27_2c7c1dd4/page-15.txt
OUOU 27 梢 况 综合 分 析 ,427，
神经 元 模型 ， 其 中 被 人 们 广泛 接受 并 普遍 应 况
用 的 是 图 27-4 所 示 的 模型 。 图 中 的 和 ， 册
2 ，…, 和 1 为 实 连续 变量 ， 是 神经 元 的 输 ?
入 ，6 称 为 阐 值 (也 称 为 门限 ) ，xwo，?zn， 本
…，uw- 是 本 神经 元 与 上 神经 元 的 连接 权 “
值 。
神经 元 对 输入 信号 的 处 理 包括 两 个 过 图 27-4 ”人工 神经 元 模型
程 : 第 一 个 过 程 是 对 输入 信和 号 求 加 权 和 ， 然
后 减 去 阔 值 变量 6， 得 到 神经 元 的 净 输 入 net， 即 ;
net = Su -6 (27-3)
从 上 式 可 以 看 出 ， 连 接 权 大 于 0 的 输入 对 求 和 起 着 增强 的 作用 ， 因 而 这 种 连接 又 称 为 兴奋
连接 ， 相 反 ， 连 接 权 小 于 0 的 连接 称 为 抑制 连接 。
第 二 个 过 程 是 对 净 输 入 ne 进行 函数 运算 ， 得 出 神经 元 的 输出 7Y， 即 ;
y = 成 met) (27-4)
Kx) 通常 被 称 为 变换 函数 (或 特征 函数 ) ， 简 单 的 变换 函数 有 图 27-5 所 示 的 几 种 。
ja ja
1
0 其 0 基
色 b
1.0 1.0
本 本 EL
0 一 1.0
一 下 0 不 一 4 0 4
C d
图 27-5 神经 元 的 几 种 常用 变换 函数
a 一 线性 函数 ;b- 阔 值 函 数 ; ce 一 Sigmoid 函数 ; d 一 双 曲 正切 函数
这 几 种 变换 函数 分 别 满足 如 下 关系 :
(1) 线性 函数 。
所 xz) = 扩 (27-S)
《2) 阔 值 函数 〈 硬 限 幅 函数 、 阶 姥 函 数 ) 。
1x
xz) = | 他 (27-6)
0,x <0
(3) Sigmoid 函数 (S 画 数 ) 。

File: aluminum_industry_qa_benchmark/knowledge_qa_only/KQA_P8_textbook_qa/batches/full_textbook_ocr/ocr/B01/27_2c7c1dd4/page-16.txt
.428 。 第 三 简 ， 馈 电解 计算 机 控制 及 钻 厂 信息 化 一
大 x) = 一 -二 (27-7)
在 实际 的 神经 网 络 中 ,和 常 取 为 1。
(4) 双 曲 正切 函数 。
xz) = tanh(y) (27-8)
27.4.2

基于 上 面 介绍 的 神经 元 结构 ， 人 们 又 提出 了 很 多 种 神经 网 络 结构 模型 ， 如 Hopfield 网 络 、
Boltzmann 机 、ART 网 络 和 BAM 网 络 机
等 。 在 故障 诊断 领域 中 用 得 最 多 也 最 有 和
成 效 的 是 前 向 多 层 神经 网 络 。 由 于 该 网 加
全 在 学 习 ( 训 缘 ) 过 程 中 采用 了 BP 。 生 xxz 个 0

ack-propagation ) 算法 ， 故 有 时 该 网 DC
络 又 称 为 BP 网 络 。 标 准 的 BP 网 络 由 三 | 区 一 全 加
层 神经 元 组 成 ， 其 结构 如 图 27-6 所 示 。 入 久 所 -> 0
最 下 面 为 输入 层 ， 中 间 为 隐 含 层 ， 最 上 [及 攻 |
面 为 输出 层 〔《 有 一 种 观点 认为 图 示 网 络 As 一 和 居 汉 寺
只 有 两 层 ， 其 理由 是 输入 层 神经 元 只 起 (cg)
数据 传输 作用 ， 而 没有 进行 任何 计算 ， 人

不 影响 网 络 的 计算 能 力 ， 因 而 在 计算 网

络 层 数 时 不 应 该 包括 输入 层 ) 。 网 络 中 图 27-6 前 向 多 层 神经 网 络 〔BP 网 络 ) 模型

相 邻 层 采取 全 互联 方式 连接 ， 同 层 各 神

经 元 之 间 没 有 任何 连接 ， 输 入 层 与 输出 层 之 间 也 没有 直接 的 联系 。 为 方便 以 后 的 讨论 ， 在 此 假
设 输入 层 、 隐 含 层 和 输出 层 神经 元 的 个 数 分 别 为 了 、M、N。

可 以 证 明 ， 在 隐 含 层 节点 可 以 根据 需要 自由 设置 的 情况 下 ， 用 三 层 前 向 神经 网 络 可 以 实现
以 任意 精度 逼近 任意 连续 函数。

BP 神经 网 络 中 的 动力 学 过 程 有 两 类 ; 一 类 是 学 习 过 程 ， 在 这 类 过 程 中 ， 神 经 元 之 间 的 连
接 权 将 得 到 调整 ， 使 之 与 环境 信息 相符 合 ， 连 接 权 的 调整 方法 称 为 学 习 算法 。

另 一 类 过 程 是 指 神经 网 络 的 计算 过 程 ， 在 该 过 程 中 将 实现 神经 网 络 的 活跃 状态 的 模式 变
换 ， 与 学 习 过 程 相 比 ， 计 算 过 程 的 速度 要 快 得 多 ， 因 而 ， 计 算 过 程 又 称 为 快 过 程 ， 与 之 对 应 ，
学 习 过 程 通常 称 为 慢 过 程 。

现在 ， 推 导 前 向 多 层 神经 网 络 的 学 习 算法 。 设 从 第 ! 层 神经 元 ) 到 第 1- 1 层 神经 元 ;的 连
接 权 值 为 wp ，P 为 当前 学 习 样本 ，of 为 在 样本 下 第 ! 层 第 守 个 神经 元 的 输出 ， 变 换 函 数
xz) 取 为 Sigmoid 函数 ， 即 妃 z) = 一

对 于 第 P 个 样本 ， 网 络 的 输出 误差 为 用 下 式 表示 :

玖 = 袜 人 -9 (27-9)
式 中 “一 一 输入 第 p 个 样本 时 第 / 个 神经 元 的 理想 输出 ;
o 久 一 一 输入 第 个 样本 中 第 / 个 神经 元 的 实际 输出 。
考虑 多 层 神经 网 络 中 的 1 层 〈 隐 含 层 或 输出 层 ， 即 1= 1，2) 假设 第 ! 层 有 了 个 神经 元 ， 第

File: aluminum_industry_qa_benchmark/knowledge_qa_only/KQA_P8_textbook_qa/batches/full_textbook_ocr/ocr/B01/27_2c7c1dd4/page-17.txt
-UL 一 一 27 槽 况 综合 分 析 .429 .
1 -1 层 有 7 个 神经 元 ， 具 有 图 27-7 所 示 的 通用 结构 。
鸣 史 on
1 层
SR 一
JE
友和 本 全
oo 0 多 3
图 27-7 BP 神经 网 络 的 通用 层 结 构
人 字 < 本 阁 全 一
从 也 瑟 六 计 9 自 9 辐 噩
为 了 使 系统 的 实际 输出 与 理想 输出 相 接近 ， 即 使 已 下 降 ， 根 据 梯度 算法 ， 可 以 对 ! 层 按 下
式 进行 调整 ;
8 克
Auaf 3 = 1,2 (27-10)
对 于 非 输入 层 的 神经 元 ， 具 有 下 面 的 操作 特性 :
一 1
pet = 科 ootD -8g0 (27-11)
5= 人 0
o0 = Fnett ) (27-12)
在 式 27-11 中 ， 如 果 将 - 8” 看 做 是 第 ! -1 层 的 一 个 虚拟 神经 元 的 输出 ， 即 设 ;
old0 =1 0 =-p0
站
则 式 27-11 可 改写 为
了
met (27-13 )
8BE， 8 开 。 3nel
- 7-
多 92z 忆 ne 82 人 (2 14)
由 式 27-1t3 可 以 得 到 ;
mett 吕 4 ) 人 (CT
_ (0 (1 {-1
5 一 8 多 记 史 OP 了 二 Or (27-15 )
定义 :
9 开
0 P
六 dmet 人
综合 式 27-10、 式 27-11、 式 27-13 和 式 27-15 得 出 ;
- Aia 人 = 1160o0 (27-16)
式 中 ,i=0，1,， 2，…，17J=0, 1, 2,， …，J-1;1=1， 2。
可 见 ， 为 求 出 调整 值 ， 必 须 先 求 出 89 。
9 民 9 忆 ， 3o0
57 一 一 (二 一 (有 (27-17)
Dnetr 9or 97etm
由 式 27-12 得 到

File: aluminum_industry_qa_benchmark/knowledge_qa_only/KQA_P8_textbook_qa/batches/full_textbook_ocr/ocr/B01/27_2c7c1dd4/page-18.txt
. 430 .第 三 篇 “负电 解 计算 机 榨 制 及 个 厂 信息 化 一
ao
ie
现在 ， 分 两 种 情况 来 讨论 :
(1) 如 果 所 讨论 的 神经 元 为 输出 神经 元 ， 则 由 式 27-9 可 得 :
8 ，
记 丰 =-( 纪 oo)
代入 式 27-17 得 到
50 = ( 纪 一 oo )7Cnet ) (27-18)
式 中 ,， /=2;j=0，1，2，…， 人 -1;
(2) 如 果 所 讨论 的 神经 元 为 隐 含 层 神经 元 ， 则 有 :
9 人 9 8nett
5
二 立 _ 5， 9 辟 (+1) (CD
二 这 gmett) go0 放 Or
W-1 820t
-人
和 -1
二 一 3
将 此 结果 代入 式 27-17 得 到
六 -L
8 = inet ) 和 Ba (27-19)
式 中 ，1=1;7=0，1， 2，…， 于 -1。
从 上 式 可 以 看 出 ， 为 求 出 隐 含 层 的 输出 误差 系数 吕 " ， 必 须 用 到 输出 层 的 89，， 所 以 这 个
过 程 也 称 为 误差 反 向 传播 过 程 (EBP，error back -propagation ) 。
现在 来 讨论 8% 项 中 的 PCnett ) , 由 于 成 z) 采用 Sigmoid 函数 ， 即 :
FnetD) = -一 = op
1 + ee w 机
由 此 可 以 得 到
方 (net) = om (Lo ) (27-20)
将 式 27-20 代 人 式 27-18 和 式 27-19 得 到
8 = (本 -oo)o(L -oo ) (27-21)
式 中 ，!=2;J=0，1，2，…，N 一 1;
和
吕 = ( 开 吕 鸭 )o9 (Lo ) (27-22)
直 =
式 中 ,1=1 j=0，1， 2，…，M-1。
将 式 27-21 和 起 27-22 代入 式 27-16 得 到 :
当 1=2 (输出 层 ) 时 ，
AioP = 人 (各 op)o2 (1 -2)o (27-23)

File: aluminum_industry_qa_benchmark/knowledge_qa_only/KQA_P8_textbook_qa/batches/full_textbook_ocr/ocr/B01/27_2c7c1dd4/page-19.txt
一 一 一 27 槽 况 综合 分 析 “431，
式 中 ,=0，1,， 2，…，N-1iJ=0， 1，2，…， 11。

当 !=1 ( 隐 含 层 ) 时 ，

Au = 王 ae)o Lo)o9 (2724)
式 中 ,of = ，i=0，1,， 2，…， MI7=0，1，2，…，D。

至 此 为 止 ， 推 导 完了 BP 学 习 算法 ， 式 27-23 与 式 27-24 为 推导 的 最 后 结果 。

现在 再 来 讨论 BP 学 习 算法 中 的 几 个 值得 注意 的 问题 ，

(1) 神经 网 络 输 入 层 、 输 出 层 的 神经 元 个 数 可 以 根据 研究 对 象 的 输入 、 输 出 信息 来 确定 ，
如 何 合适 选取 隐 含 层 神经 元 的 数目 无 规律 可 循 ， 然 而 隐 含 层 神经 元 的 数目 是 否 合适 对 整个 网 络
能 否 正常 工作 具有 重要 意义 。 隐 含 层 神经 元 数目 如 果 太 少 ， 则 网 络 可 能 无 法 训练 ;如果 隐 含 神
经 元 数目 刚刚 够 ， 则 网 络 可 以 训练 ， 但 鲁 棒 性 不 好 ， 抗 噪声 能 力 差 ， 无 法 辨识 以 前 未 见 过 的 模
式 ; 如 果 隐 含 层 神经 元 过 大 ， 则 除了 需要 很 多 训练 样本 外 ， 还 可 能 会 建立 一 个 “ 老 祖母 ”网
络 ， 具 有 了 所 有 模式 ， 而 无 法 认识 新 的 内 容 ， 同 时 训练 时 也 必然 耗费 更 多 的 时 间 ， 并 占有 更 多
的 内 存 。 一 般 情况 下 可 按 下 式 给 出 ;

mi = vt (27-25)
式 中 ”mw 一 一 耻 含 层 神经 元 数目 ;
m 一 一 输入 层 神经 元 数目 ;
no 一 一 输出 层 神经 元 数目 ;
/一 ! ~ 10 之 间 的 整数 。

(2) 学 习 算 法 中 的 了 表示 学 习 速 率 ， 或 称 为 步 幅 , 刀 较 大 时 ， 权 值 的 修改 量 就 较 大 ， 学 习
速率 比较 快 ， 但 有 时 会 导致 振 划 ; 7 值 校 小 时 ， 学 习 速率 慢 ， 然 而 学 习 过 程 平 稳 。 这 样 ， 在 实
际 的 学 习 过 程 中 ， 可 以 将 少 值 取 为 一 个 与 学 习 过 程 有 关 的 量 ， 并 且 在 学 习 刚 开 始 时 9 值 相 对
大 ， 然 后 随 着 学 习 的 深入 ,7 值 逐渐 减 小 。9 值 的 具体 选取 方案 已 有 很 多 种 ，? 可 到 为 一 个 党
数 ， 满 足 D < 了 7 <1， 如 9 取 0.5。

(3) 在 权 值 的 修改 公式 中 ， 往 往 还 加 入 一 个 惯性 项 〈 有 时 称 为 动量 项 》 whxb (nm -1)，
即

Awg (np) = 59 (na)og (np) +aAwog (na -1) (27-26)
式 中 Azif (nm) 一 一 第 1/ 层 第 7 个 神经 元 与 上 一 层 第 ;个 神经 元 之 间 的 连接 权 的 当前 修改 值 ;

Avw 史 (na 1) 一 一 上 一 个 学 习 周期 对 同一 个 学 习 样本 的 权 值 修改 值 。

惯性 项 校正 系数 a 应 与 了 协调 选取 ， 通 常 较 大 的 w 可 以 改善 网 络 的 收敛 速度 ， 但 对 提高 网
络 的 收敛 精度 没有 积极 的 作用 。 有 文献 指出 : 当 wx 依 下 式 取 值 时 ， 可 同时 获得 较 好 的 收敛 速度
和 精度 :

{ 门 2
ag (mn) = 2 (27-27)
盖 5 (mm)

此 时 权 值 修改 公式 为 :

Awg (mn) = 50 (nogn CD +apa -DAxp(n -1 (27-28)

对 于 简单 的 情况 ，c 可 取 一 个 常数 ， 如 =0.5。

(4) 由 于 单个 神经 元 的 转换 函数 大 都 是 采用 Sigmoid 函 雪 而 不 是 阶 肥 函 数 ， 因 而 输出 层 各

File: aluminum_industry_qa_benchmark/knowledge_qa_only/KQA_P8_textbook_qa/batches/full_textbook_ocr/ocr/B01/27_2c7c1dd4/page-20.txt
. 432 .第 三 篇 “ 铝 电 解 计算 机 控制 及 银 厂 信息 化 “一 一
神经 元 的 实际 输出 值 只 能 趋 近 于 1 或 者 0， 而 不 可 能 达到 1 或 者 0。 例如, 当 me =1 时 ,/
(net) =0.73106 <1， 因 而 ,在 设置 各 训练 样本 的 理想 输出 分 量 时 ， 妈 有 时 可 取 为 接近 1，0 的
数 ， 如 0.9，0.1 等 而 不 直接 取 为 1，0。

(5) 在 学 习 开始 时 ， 必 须 给 各 个 连接 权 赋 初 值 。 可 以 对 每 个 连接 权 赋 一 个 随机 值 ， 但 不 能
使 所 有 的 连接 权 初 值 都 要 等 。 在 实际 的 网 络 训练 过 程 中 ,通常 的 处 理 方法 是 给 每 一 个 连接 权 赋
以 -1 -1 之 间 的 一 个 随机 数 。

(6) BP 算法 学 习 的 目的 是 为 了 寻找 连接 权 wf (1=1 时 ，i=0，1，2，…，D 7=0，1，
2，…， MH-1l; 当 !=2 时 ，i=0，1，2，…， 1M,J=0，1，2，…，N-1lo。 ZL、M、 AN 为 输入 层 、
降 含 层 、 输 出 层 的 神经 元 个 数 ) 使 得 互 = 于 (b - o9 )” 趋 于 全 局 最 小 ， 然 而 在 实际 操作
时 ， 获 得 的 连接 权 常 常 不 能 使 妃 趋 于 全 局 最 小 ， 而 只 能 使 之 趋 于 一 个 相对 大 一 点 的 已 值 ， 称 为
局 部 最 优 。 如 何 避 免 在 学 习 过 程 中 陷 人 局 部 最 小 是 BP 算法 的 一 大 难题 。 当 出 现 局 部 最 优 的 情
况 时 ， 表 现 出 来 的 特征 是 : 各 权 值 收 倒 到 某 一 稳定 值 ， 而 误差 值 却 不 是 最 小 。 因 此 ， 可 以 按 下
式 判定 :

lo n+r1D -op(m <
人
lo2 (mn) -已 |> ,JJ =0,1,…V-1
式 中 ，6<1; 8 为 小数， 通常 0 <B <0.2。 如 符合 上 式 ， 则 认为 此 时 BP 网 络 陷 人 局 部 极 小
点 。 系 统 陷 人 局 部 极 小 点 后 的 处 理 方法 有 很 多 种 ， 最 简单 的 方法 是 从 头 重新 做 起 ， 此 外 还 可 以
采用 模拟 退火 法 和 遗传 算法 〈genetic algorithms，GA) 来 消除 局 部 最 小 问题 。
综合 上 面 的 讨论 ， 可 以 按照 下 面 步骤 来 设计 具体 的 学 习 过 程 :

(1) 网 络 结构 及 学 习 参 数 的 确定 : 输入 层 、 隐 含 层 、 答 出 层 的 神经 元 数目 ， 步 长 9 以 及
惯性 项 校正 系数 Kc、 权 值 收敛 因子 上 及 误差 收敛 因子 6。

(2) 网 络 状态 初始 化 : 用 较 小 的 〈 绝 对 值 为 1 以 内 ) 随机 数 对 网 络 权 值 、 闭 值 置 初 值 。

(3) 提供 学 习 样本 : 输入 向 量 思 (P = 1,2,…,P) 和 目标 向 量 汤 (P = 1,2,……,P)。

(4) 学 习 开始 ， 对 每 一 个 样本 进行 如 下 操作 :

1) 计算 网 络 耻 含 层 及 输出 层 各 神经 元 的 输出 。

o0 = net ) = (ooot -60)
2) 计算 训练 误差 。
名) (输出 属 )
8 = oo (1 一 om) 2 ( 隐 含 层 )
3) 修改 权 值 和 闭 值 。
oo 的 (+1) = ai(n) + + ao(n) -ao(-1))

(5) 判断 是 否 满足 |oo (mn + 1) - o0 (mn) | < 上 ， 满 足 则 执行 第 6 步 ， 否 则 返回 第 4 步 。

(6) 判断 是 否 满足 |oo (n) ~， (n) | < B ， 若 满足 则 执行 第 7 步 ， 否 则 返回 第 2 步 。

(7) 停止

其 程序 流程 图 如 图 27-8 所 示 。

File: aluminum_industry_qa_benchmark/knowledge_qa_only/KQA_P8_textbook_qa/batches/full_textbook_ocr/ocr/B01/27_2c7c1dd4/page-21.txt
vv -一 一 一 27 槽 况 综合 分 析 “、433
| 开始 |
和 惯性 校正 项 系数 w、 权 值 收敛 因子 “及 误差 收敛 因子 6
ITP 一 《pl Xp2 Xp 了 ti 一 tpl ytp2 tpN}
L 天 |
是
LT |
是
| 结束 |
图 27-8 BP 算法 流程 图
27.4.3 ”人工 神经 网 络 的 特点

神经 网 络 是 一 个 从 输入 到 输出 的 高 维 非 线性 映射 ， 每 个 节点 〈 神 经 元 ) 通过 连接 权重 接
受 来 自 其 他 节点 〈 神 经 元 ) 的 信息 ， 然 后 通过 输入 输出 转换 函数 给 出 输出 信息 ， 因 而 人 工 神
经 网 络 有 一 系列 优 于 其 他 计算 方法 的 特点 :

(1) 信息 分 布 存储 在 大 量 节 点 中 ， 以 大 规模 模拟 并 行 处 理 方式 。

(2) 人 工 神 经 网 络 具 有 学 习 功 能 。 如 果 有 一 误差 或 新 情况 出 现 ， 而 导致 系统 结果 不 准确 ，
那么 可 以 采用 “ 反 向 传播 ”来 进行 连接 权重 修正 。 当 系统 将 来 再 遇 到 那 种 情况 时 ， 人 工 神经
网 络 将 能 正确 地 模拟 它 。

(3) 人 工 神 经 网 络 更 适 于 处 理 带 噪声 的 、 不 完整 或 不 一 致 的 数据 。 在 人 工 神经 网 络 中 ， 某
一 输入 与 某 一 输出 的 联系 不 是 由 某 个 单独 的 节点 直接 确定 的 ， 相 反 ， 每 一 节点 反映 出 输入 一 输
出 模型 的 一 个 微 特征 〈micerofeature) ， 微 特征 的 概念 意味 着 每 个 节点 只 是 轻微 地 影响 输入 一 输
出 模式 。 只 有 将 所 有 的 节点 组 织 在 一 起 ， 构 成 一 个 单独 的 完整 网 络 时 ， 这 些微 特征 才能 反映 出
宏观 的 输入 一 输出 模式 。 其 他 计算 方法 不 具有 这 一 微 特征 概念 。 例 如 ， 在 经 验 建 模 中 ， 大 多 数

File: aluminum_industry_qa_benchmark/knowledge_qa_only/KQA_P8_textbook_qa/batches/full_textbook_ocr/ocr/B01/27_2c7c1dd4/page-22.txt
.434. 第 三 篇 ” 铅 电 解 计 算 机 控制 及 铝 厂 信息 化 一
模型 在 很 大 程度 上 依赖 于 所 使 用 的 每 一 变量 ， 因 而 ， 当 一 个 变量 值 有 问题 时 ， 模 型 很 可 能 产生
不 准确 的 结果 。 然 而 ， 有 了 微 特征 概念 ， 如 果 某 一 变量 值 有 问题 ， 模 型 并 不 会 从 根本 上 受到 影
响 。 此 外 ， 神 经 网 络 中 输 和 人 节点 及 由 节点 输出 的 信号 是 连续 函数 ， 所 以 人 工 神经 网 络 可 以 从 即
使 是 带 噪声 的 、 不 完整 或 不 一 致 的 输入 信号 中 导出 恰当 的 结论 。

(4) 人 工 神经 网 络 是 非 线性 变换 ， 有 利于 处 理 复 杂 的 非 线性 问题 ， 有 自 组 织 、 自 学 习 能
力 ， 通 过 训练 自动 总 结 归 纳 规律 ， 无 需 具 体 的 函数 形式 ， 并 且 有 很 好 的 容错 性 和 外 推 性 ， 回 归
方法 精度 与 回归 样本 数目 和 样本 数据 的 准确 性 密切 相关 。

正 由 于 人 工 神 经 网 络 的 这 些 优 良 特 性 ， 所 以 与 传统 的 基于 知识 的 系统 相 比 ， 基 于 神经 网 络
的 知识 处 理 系统 具有 如 下 几 个 主要 优点 ， 很 适合 于 提取 铝 电解 专家 的 热平衡 控制 知识 和 经 验 ，
用 以 构造 铝 电解 热平衡 监督 学 习 控制 系统 ;

(1) 具有 统一 的 内 部 知识 表示 形式 ， 任 何 知 识 都 可 通过 对 样本 的 学 习 存储 于 同一 个 神经
网 络 的 各 连接 权重 中 ， 便 于 知识 库 的 组 织 与 管理 ; 知识 容量 大 ， 可 把 大 基 的 知识 存储 于 一 个 相
对 小 得 多 的 神经 网 络 中 。

(2) 便于 实现 知识 的 自动 获取 ， 能 够 自 适 应 环境 的 变化 。

(3) 推理 过 程 为 并 行 的 数值 计算 过 程 ， 避 免 了 以 往 的 “匹配 冲突 ”、“ 组 合 爆炸 ”和 “无
穷 递归 ”等 问题 ; 推理 速度 快 。

(4) 具有 联想 、 记 忆 、 类 比 等 形象 思维 能 力 ， 克 服 了 传统 的 基于 知识 的 系统 中 存在 的
“知识 窑 人 台阶 ”问题 ， 可 以 工作 于 所 学 习 过 的 知识 以 外 的 范围 。

(5) 实现 了 知识 表示 、 存 储 和 推理 三 者 融 为 一 体 ， 即 都 由 同一 个 神经 网 络 来 实现 。
27.4.4 基于 神经 网 络 的 槽 况 诊断 与 决策 系统 的 设计

由 于 引起 铝 电解 槽 槽 况 变化 的 因素 很 多 ， 且 各 因素 与 槽 况 之 间 的 关系 为 很 复杂 的 非 线性 关
系 ， 因 此 很 适合 于 采用 有 利于 电解 专家 经 验 和 知识 利用 的 神经 网 络 一 一 一 种 非 线性 动力 学 系统
来 建立 影响 因素 与 槽 况 以 及 槽 况 调整 操作 间 的 非 线性 输入 输出 关系 。 下 面 ， 以 我 们 曾 设计 的 一
种 基于 神经 网 络 的 槽 况 诊断 与 决策 系统 ”为 例 进行 讨论 。

27.4.4.1 系统 的 结构 设计

该 系统 的 结构 如 图 27-9 所 示 。 该 系统 采用 两 个 并 联 的 多 层 前 馈 BP 神经 网 络 ， 分 别 为 槽 况
诊断 神经 网 络 和 热平衡 参数 调控 神经 网 络 。

模 况 诊断 神经 网 络 输 入 层 采 用 25 个 神经 元 〈25 个 输入 变量 ) ， 这 些 变量 是 与 槽 况 相关 的
数据 ， 它 们 可 以 从 控制 系统 的 数据 库 中 读 取 。 从 数据 的 来 源 来 看 ， 有 如 下 三 类 数据 ;

(1) 计算 机 解析 统计 数据 。 如 : 槽 电阻 、 输 入 功率 、 槽 电阻 针 振 、 构 电阻 摆动 、 阴 极 效应
系数 、 效 应 峰值 电阻 、 效 应 功 耗 、 电 阻 率 估 值 、 日 阳极 净 下 降 、 日 总 下 料 量 等 参数 的 统计 平均
值 以 及 变化 趋势 值 。

《2) 来 自 物 理 场 动态 仿真 的 数据 。 如 : 覃 帮 厚 度 、 槽 帮 高 度 、 伸 腿 长 度 等 模 膛 内 型 的 仿真
值 〈 参 见 第 20 章 )。

(3) 人 工 离线 检测 数据 。 如 : 电解 质 温度 、 摩 尔 比 、 电 解 质 高 度 、 铝 液 高 度 、 炉 底 压 降 等
参数 及 其 变化 趋势 值 。 系 统 的 输入 变量 中 不 仅 采 用 了 多 种 能 反映 槽 况 参 数 的 统计 平均 值 ， 而 且
还 采用 了 这 些 参数 的 变化 趋势 值 ， 是 为 了 追踪 电解 槽 运行 的 动态 过 程 。

槽 况 诊断 神经 网 络 输出 层 采用 5 个 神经 元 ， 分 别 与 电解 模 的 某 一 方面 的 状态 相对 应 ， 它 包
括 : 热平衡 状态 〈 冷 槽 一 热 槽 ) 、 极 此 状 态 〈 压 槽 一 过 高 ) 、 阳 极 工 作 状 态 〈 正 常 一 故障 ) 、 沉
淀 状态 〈 很 少 一 很 多 ) 、 铝 液 波动 状态 〈 正 常 一 严重 ) 。

File: aluminum_industry_qa_benchmark/knowledge_qa_only/KQA_P8_textbook_qa/batches/full_textbook_ocr/ocr/B01/27_2c7c1dd4/page-23.txt
EU Ei -一 一 一 27 槽 况 综合 分 析 “435，
来 香 权 控 机 的 信息 :
槽 电阻.
[于 电 时 |
【有 热平衡 状 太
槽 况 诊 断 网 络 极 中 基态
来 自 物理 场 仿真 的 信息 ; (25X10X10XS) 阳极 工作 状态
，_. 相 帮 厚
1 伸 腿 长 沉淀 状态
二
人 铅 液 波动 状态
凯 来 自 人 工 检测 的 信息 :
和 温度
由
1 册 -|
LI 本 日 出 铅 量
热平衡 参数 调控 网 络 “| 本 日 设 定 电压 调整 量
(28X10x10X3)
本 日 AlF3 添加 县
昨日 热平衡 控制 参数
出 馈 最
设 定 电压 调整 量
AIB 添 加 间
图 27.9 ”一 种 基于 神经 网 络 的 梢 况 诊断 与 决策 系统 的 结构 示意 图
热平衡 参数 调控 神经 网 络 的 输入 层 采用 28 个 神经 元 ， 它 包括 与 槽 况 诊断 神经 网 络 相同 的
25 个 输入 神经 元 和 前 一 天 的 槽 热平衡 控制 参数 的 使 用 值 (出 钻 量 、 设 定 电 压 调整 量 以 及 氟 化
钻 添加 量 ) 。 系 统 采用 前 一 天 的 槽 热平衡 控制 参数 的 使 用 值 是 为 了 综合 考虑 从 前 一 天 以 来 ，
热平衡 调整 的 效果 和 使 梢 操作 平稳 ， 不 至 于 使 控制 量变 化 很 大 而 导致 电解 槽 热平衡 产生 波动 。
热平衡 参数 调控 神经 网 络 的 输出 层 采用 3 个 神经 元 ， 分 别 对 应 当日 电解 槽 的 热平衡 控制 参
数 的 使 用 值 ， 包 括 : 出 铝 量 、 设 定 电压 调整 量 以 及 氟 化 铅 添加 量 。
本 神经 网 络 系统 的 两 个 并 行 网 络 中 均 采用 了 两 个 隐 含 层 ， 两 个 网 络 隐 含 层 结构 取 10 x 10。
27.4.4.2 神经 网 络 的 知识 获取 〔 神 经 网 络 的 学 习 )
神经 网 络 用 于 槽 况 诊断 和 热平衡 参数 调控 之 前 ， 需 要 先 从 训练 样本 中 通过 学 习 获 得 钻 电解
专家 的 经 验 知识 ， 并 把 这 些 知识 分 布 存储 在 神经 网 络 的 权 值 中 ， 以 完成 知识 的 自动 获取 。 由 于
钻 电 解 专家 的 经 验 知识 具有 不 精确 、 不 确定 的 特点 ， 因 此 为 了 适应 钻 电解 专家 知识 的 这 种 模糊
性 特点 ， 神 经 网 络 应 具备 处 理 模糊 信息 的 能 力 。 为 此 ， 本 系统 对 输入 和 输出 数据 进行 模糊 归 一

File: aluminum_industry_qa_benchmark/knowledge_qa_only/KQA_P8_textbook_qa/batches/full_textbook_ocr/ocr/B01/27_2c7c1dd4/page-24.txt
“436. 第 三 篇 ， 铝 电解 计算 机 控制 及 铝 厂 信息 化 《一 一 人
化 处 理 ， 即 把 各 输入 输出 变量 进行 模糊 化 处 理 ， 分 为 若干 挡 级 ， 然 后 再 用 归 一 化 数值 来 代表 ，
以 便 神 经 网 络 的 处 理 。 如 : 电解 质 温度 分 为 “很 低 、 低 、 稍 低 、 正 常 、 稍 高 、 高 、 很 高 ”若干
挡 级 ,分别 用 [ -1，1] 间 的 数值 来 代表 ， 即 用 -1 ~ -0.75 间 的 值 代 表 很 低 ，-0.75 ~
-0.5 代 表 低 ，-0.5 ~ -0.25 代表 稍 低 ，-0.25 ~0.25 代表 正常 ，0.25 ~0.5 代表 稍 高 ，0.5
~0.75 代表 高 ，0.75 -~ 1 代表 很 高 ; 沉淀 状态 分 为 “ 少 、 较 多 、 多 ”三 个 挡 级 ， 分 别 用 -1 ~
0.4,， 0.4~0.7, 0.7~1 之 间 的 数值 来 代表 ; 同样 , 设 定 电压 调整 量 分 为 “ 剧 降 、 降 低 、 稍 降 、
零 、 稍 升 、 升 高 、 剧 升 ”七 个 挡 级 。 可 见 ， 本 系统 输入 输出 数据 的 模糊 归 一 化 处 理 方式 非常 有
利于 铝 电解 专家 知识 的 获取 。

当 铝 电解 专家 用 这 种 归 一 化 值 把 经 验 知 识 表示 为 村 况 诊断 和 热平衡 参数 调控 的 样本 对 时 ，
神经 网 络 就 可 以 通过 离线 学 习 ， 调 整 网 络 权 值 ， 从 这 些 样 本 中 自动 获取 专家 经 验 知识 。 本 系统
两 个 网 络 采用 并 联结 构 ， 因 此 需 采 用 两 个 样本 集 分 别 对 其 进行 学 习 ， 以 获取 槽 况 诊 断 和 热平衡
参数 调控 专家 经 验 知识 。

神经 网 络 的 学 习 采 用 上 节 中 改进 的 BP 算法 。 以 热平衡 参数 调控 网 络 的 学 习 为 例 ， 当 启动
学 习 过 程 后 ， 送 人 输入 神经 元 的 是 电解 槽 的 各 种 运行 参数 及 其 变化 趋势 的 模糊 归 一 化 值 ， 经 过
误差 反 向 传播 计算 调整 网 络 的 权 值 矩 阵 后 ， 当 网 络 输出 与 铝 电 解 专家 提供 的 样本 对 中 的 槽 热 平
衡 参 数 调 控 输 出 〈 网 络 期 望 输出 ) 之 间 的 误差 足够 小 时 ， 表 明 网 络 已 完成 从 槽 运行 参数 输入
到 槽 热平衡 参数 调控 输出 的 非 线性 聚 类 映射 ， 就 宣告 学 习 结束 。 以 同样 方式 ， 可 以 完成 从 槽 运
行 参 数 输 入 到 槽 状态 判断 输出 的 非 线 性 聚 类 映射 。

27.4.4.3 神经 网 络 的 推理 决策

本 系统 可 在 在 线 和 离线 两 种 运行 方式 中 灵活 地 切换 。 当 系统 运行 于 在 线 方式 时 ， 它 从 数据
库 中 读 取 某 一 时 段 〈 如 最 近 24h) 的 相关 数据 ， 并 对 它们 进行 模糊 归 一 化 处 理 ， 得 到 两 个 网 络
的 输入 信息 ;然后 利用 两 个 网 络 学 习 好 的 权 值 抢 阵 进行 前 向 推理 计算 ， 分 别 得 到 槽 状态 判断 结
果 和 槽 热平衡 参数 调控 决策 结果 ， 并 输出 槽 状态 信息 和 出 铝 量 、 氛 化 铝 添加 量 等 网 络 推理 决策
供电 解 车 间 生 产 人 员 参 考 ， 经 适当 修正 后 用 于 电解 槽 的 生产 和 操作 调整 ， 并 且 可 根据 推理 决策
得 到 的 电压 调整 量 直 接 调整 槽 控 机 中 的 设 定 电压 参数 。 当 系统 运行 于 离线 方式 时 ， 两 个 网 络 的
所 有 输入 信息 均 可 由 操作 人 员 进 行 修改 ， 其 推理 决策 过 程 同 在 线 方式 ， 但 是 推理 结果 只 作为 一
种 辅助 决策 的 信息 供 操 作 人 员 参 考 ， 而 不 直接 修改 横 控 机 中 的 设 定 电压 参数 。

本 系统 的 推理 决策 输出 采用 模糊 化 的 语言 值 ， 而 不 仅仅 输出 [ -1,1] 之 间 的 数值 ， 以 便 让
用 户 懂 得 电解 槽 的 状态 判断 结果 和 模 热 平衡 控制 决策 结果 ， 而 不 是 对 众多 [ -1,1j] 之 间 的 数值
一 片 茫然 。 这 种 模糊 化 的 输出 实际 上 可 看 做 一 种 对 神经 网 络 推理 决策 过 程 的 解释 。 例 如 : 在 模
况 诊 断 网 络 中 ， 阳 极 工 作 状 态 输出 神经 元 ， 根 据 其 输出 值 范围 ， 分 为 “正常 、 微 故障 、 故 障 ”
三 挡 ， 每 当 推 理 一 次 得 到 该 状态 输出 神经 元 的 值 后 ， 系 统 依照 一 组 规则 ， 把 它 归 和 人 相应 的 模糊
语言 挡 级 ， 然 后 给 出 相应 的 模糊 语言 输出 结果 。 在 热平衡 参 数 调 控 网 络 中 ， 氟 化 银 添 加 量 按 园
样 方式 分 为 “很 小 、 小 、 稍 小 、 正 常 、 稍 大 、 大 、 很 大 ”七 挡 。 系 统 推理 得 出 模糊 语言 值 后 ，
再 根据 类 似 于 模糊 控制 中 的 反 模 类 化 算法 ， 把 输出 的 模糊 语言 值 映射 到 实际 添加 氟 化 铝 采用 的
公斤 数值 。 由 于 该 系统 采用 模糊 化 的 输入 和 输出 来 处 理 铝 电解 专家 的 经 验 知识 和 进行 系统 的 推
理 决策 ， 因 此 系统 的 灵活 性 、 可 移植 性 和 和 鲁 棒 性 都 可 得 到 保证 。

27.4.4.4 神经 网 络 的 在 线 学 习

系统 在 应 用 的 初期 ， 仅 通过 初始 样本 集合 学 习 电 解 专家 的 经 验 知识 往往 很 不 够 ， 一 方面 是
因为 专家 提供 的 样本 集合 往往 不 能 完全 履 盖 模 况 诊断 和 决策 领域 的 所 有 情况 ， 另 一 方面 是 因为
专家 提供 的 样本 集合 中 还 可 能 含有 错误 的 知识 ， 此 外 ， 电 解 模 的 特性 也 处 于 不 断 变化 之 中 ， 因

File: aluminum_industry_qa_benchmark/knowledge_qa_only/KQA_P8_textbook_qa/batches/full_textbook_ocr/ocr/B01/27_2c7c1dd4/page-25.txt
xx EU -一 -一 27 覃 况 综合 分 析 .437，
此 这 将 大 大 限制 系统 的 应 用 效果 。 神 经 网 络 不 同 于 常规 知识 处 理 系统 的 一 个 优点 是 ， 可 方便 地
通过 自学 习 不 断 地 调整 自身 的 结构 来 获得 新 知识 和 修改 原 有 的 错误 知识 并 适应 环境 的 变化 ， 所
以 神经 网 络 系统 可 在 专家 的 指导 下 对 出 现 的 一 些 错误 的 覃 况 诊断 与 决策 实例 进行 修改 后 得 到 新
样本 ， 并 对 新 样本 进行 在 线 学 习 ， 从 而 提高 系统 的 适应 性 和 和 鲁 棒 性 。

27.5 ”基于 专家 系统 技术 的 槽 况 综合 分 析 方 法

计算 机 科学 在 应 用 于 智能 计算 机 系统 设计 的 过 程 中 产生 了 一 个 新 的 学 科 分 支 一 一 人 工 智 能
(AU ， 而 专家 系统 是 人 工 智 能 在 实践 领域 的 具体 应 用 。 通 俗 地 说 ， 专 家 系统 是 针对 某 一 专门 用
途 而 开发 的 计算 机 程序 ， 只 是 这 种 程序 使 用 模拟 人 脑 推理 机 理 的 计算 机 模型 ， 程 序 语言 为 人 工
智能 专用 程序 语言 。 初 期 问世 的 专家 系统 由 “咨询 ”程序 构成 ， 采 用 离线 操作 方式 。 有 目前 国内
外 已 出 现 能 应 用 于 工业 对 象 ， 进 行 在 线 、 实 时 推理 决策 与 控制 的 专家 系统 。 通 常 ， 可 从 市 面 购
得 的 专家 系统 工具 只 是 一 种 “ 壳 体 ”， 即 它 不 含 任何 专门 知识 ， 但 它 提 供 了 一 个 能 存储 推理 知
识 和 数据 的 通用 型 “ 框 课 ”( 即 支持 软件 和 硬件 ) 。 用 户 与 知识 工程 师 通过 它 的 “人 一 机 交流 “
接口 将 知识 〈 和 数据 ) 植 人 其 中 ,来 完成 系统 的 建立 和 测试 。

专家 系统 的 核心 部 分 是 知识 库 和 推理 机 。 知 识 库存 储 从 专家 那里 得 到 的 关于 某 一 具体 应 用
领域 的 专门 知识 。 推 理 机 具有 推理 的 能 力 ， 即 能 够 利用 知识 库 中 的 知识 ， 从 数据 库 中 的 数据
(又 被 称 为 事实 ) 来 推导 出 结论 。

27.5.1 专家 系统 知识 库 (规则 库 ) 的 建立

目前 ， 知 识 库 的 设计 常 采用 基于 规则 (rule-based) 的 方法 ， 即 把 系统 的 知识 主要 表达 为
“如 果 《〈 条 件 》 则 〈 结 论 ) ”形式 的 规则 ( 即 语句 ) ， 称 为 产生 式 规 则 。 使 用 产生 式 规 则 的 知
识 库 又 称 为 规则 库 ， 规 则 中 的 “条 件 ” 又 被 称 为 规则 的 前 件 ,“ 结 论 ” 又 被 称 为 规则 的 后 件 。

由 于 与 规则 前 件 进 行 匹配 的 事实 以 及 按 规则 推理 所 产生 的 结论 往往 具有 不 精确 或 不 确定
性 ， 因 此 通常 采用 概率 函数 模型 和 (或 ) 模糊 函数 模型 来 处 理 。 凡 是 在 系统 中 使 用 模糊 集 和
模糊 逻辑 来 表示 和 处 理 知 识 的 不 确定 性 和 不 精确 性 的 专家 系统 都 可 称 为 模糊 专家 系统 。

与 传统 专家 系统 相 比 ， 模 糊 专 家 系统 的 知识 表示 能 力 获得 了 极 大 的 提高 。 在 传统 的 专家 系
统 中 ， 由 于 知识 属于 精确 型 知识 ， 因 此 事实 与 规则 前 件 只 人 允许 精确 匹配 ， 不 允许 部 分 匹配 。 而
在 模糊 专家 系统 中 ， 由 于 知识 属于 不 精确 ， 不 确定 型 知识 ， 因 此 事实 与 规则 前 件 允 许 部 分 匹
配 ， 这 就 使 得 它 与 传统 逻辑 系统 有 本 质 的 不 同 ， 即 模糊 逻辑 可 以 提供 一 种 近似 和 相似 的 推理 机
制 ， 而 前 者 仅 提 供 一 种 精确 的 推理 机 制 。 当 然 ， 模 糊 逻 辑 也 能 处 理 精 确 推理 ， 实 际 上 ， 精 确 推
理 只 是 模糊 (近似 ) 推理 的 一 种 特殊 情况 。

我 们 在 开发 模糊 专家 系统 时 ， 将 模式 规则 与 精确 规则 采用 统一 的 “让 < 条 件 > then < 结
论 > ”的 形式 来 表达 ， 只 是 对 于 模糊 规则 ， 条 件 和 结论 都 可 含 模糊 子 句 。 为 了 简化 推理 机 的 构
造 ， 我 们 仅 采 用 简单 规则 和 “AND” 类 型 的 复合 规则 来 表达 全 部 规则 。 这 是 因为 其 他 类 型 的 规
则 均 可 以 拆 分 为 这 两 种 类 型 的 规则 。“AND” 类 型 的 复合 规则 的 表达 形式 如 下 :

这 [Pjl AND Pi2…AND Pjm] then [QjL AND Qj2 * AND Qjn ]
其 中 ，Qijl 代表 第 j 个 结论 的 第 1 个 子 结论 ，Pjl 代表 能 使 第 j 个 结论 成 立 的 第 1 个 子 前 提 ， 两
者 都 可 为 模糊 或 精确 的 子 句 ， 其 余 依 此 类 推 。 上 述 规则 表示 前 件 〈 即 条 件 ) 中 含有 m 个 前 提 ，
并 且 只 有 当 m 个 前 提 均 成 立 〈 或 均 可 能 成 立 ) ， 结 论 才 能 成 立 〈 或 才 可 能 成 立 ) 。 若 前 件 中 只
含 1 个 前 担 ， 结 论 中 只 有 1 个 子 结论 ， 则 便 是 简单 规则 ， 可 见 简 单 规则 是 “AND” 类 型 复合 规

File: aluminum_industry_qa_benchmark/knowledge_qa_only/KQA_P8_textbook_qa/batches/full_textbook_ocr/ocr/B01/27_2c7c1dd4/page-26.txt
“438. 第 三 篇 ” 铝 电解 计算 机 控制 及 铅 厂 信息 化 一
则 的 一 个 特例 。

采用 上 述 的 规则 表达 形式 ， 就 可 方便 地 表达 槽 况 分析 与 决策 的 “模糊 知识 ”， 例 如 :

如 果 T=“ 大 降低 " ， 而 且 B =“ 大 升 高 ” ， 而 且 Al = “不 变 ”， 则 槽 膛 不 好 ;

如 果 T< =“ 降低" ， 而 且 B> =“ 升 高 ” ， 而 且 SH > =“ 升 高 ”， 而 且 AL = “不 变 ”， 则
槽 膛 不 好 ;

如 果 T<“ 正 常 值 ” ， 而 且 T< =“ 降 低 "”， 而 且 Rb > =“ 升 高 ”， 而 且 SH > =“ 升 高 ”，
则 槽 底 不 好 ;

如 果 Al = “大 升 高 " ， 而 且 B < =“ 不 变 ”"， 则 为 冷 模 ;

如 果 Al > =“ 升 高 ”， 而 且 CR < =“ 降 低 ” ， 则 为 冷 槽 ;

如 果 Al > =“ 升 高 ”， 而 且 T< =“ 降 低 " ， 则 为 冷 槽 ;

如 果 Al > =“ 升 高 "， 而 且 B < =“ 降 低 ” ， 则 为 冷 槽 ;

如 果 AL> =“ 不 变 "， 而 且 T< =“ 降 低 ”， 而 且 B< =“ 降 低 ” ， 则 为 冷 槽 ;

如 果 Al =“ 大 降低 ”， 而 且 B > =“ 不 变 "， 则 为 热 槽 ;

如 果 Al < =“ 降 低 ” ,而且 CR > =“ 升 高 ” ， 则 为 热 槽 ;

如 果 Al < =“ 降 低 ”， 而 且 T 了 > =“ 升 高 ” ， 则 为 热 槽 ;

如 果 Al < =“ 降 低 ”， 而 且 B > =“ 升 高 ” ， 则 为 热 槽 ;

如 果 Al < =“ 不 变 ”， 而 且 T> =“ 升 高 "， 而 且 B > =“ 升 高 ” ， 则 为 热 槽 ;

如 果 SH > =“ 升 高 ” ， 则 升 高 设 定 电压 ;

如 果 SH< =“ 降 低 ”， 且 设 定 电压 > =“ 正 常 ”， 则 降低 设 定 电压 ;

如 果 “ 槽 膛 不 好 ”， 则 减 小 AIFs 添 加 量 ;

如 果 “ 槽 底 不 好 ”， 则 减 小 AIP, 添 加 量 ;

如 果 “ 冷 槽 ”， 则 减 小 AIF, 添加 量 ;

如 果 “ 针 摆 严 重 ” ， 则 减 小 AIFs 添 加 量 ;

如 果 “ 热 槽 ”， 则 增 大 AP 添加 速率 ;

需 指出 ， 上 述 规则 只 是 一 种 举例 。 规 则 中 的 T 了 代表 电 解 质 温度 ; B 代表 电解 质 高 度 ; 且 代
表 铝 液 高 度 ; SH 代表 24n 针 摆 〈 累 计 ) 时 间 ; Rb 代表 阳 升 与 阳 降 的 平均 电阻 率 ; CR 代表 摩
尔 比 。 上 述 规则 中 的 变量 均 采 用 模糊 变量 ， 所 谓 模糊 变量 ， 其 取 值 不 是 原始 的 数值 ， 而 是 按照
人 的 思维 方式 ， 将 原始 的 数值 “模糊 化 ”为 若干 个 挡 级 值 (语言 值 ) 。 例 如 若 分 五 挡 ， 则 描述
某 个 参数 的 变化 趋势 的 挡 级 值 可 定义 为 : “大 降低 ” ( -2), “降低 ”( -1), “不 变 ” (0)，
“ 升 高 ”( +1),，“ 大 升 高 ”( +2)。

模糊 专家 控制 系统 中 ， 规 则 前 件 可 能 是 精确 的 ， 也 可 能 是 不 精确 的 ， 同 样 ， 数 据 库 中 的 事
实 可 能 是 精确 的 ， 也 可 能 是 不 精确 的 。 这 样 ， 规 则 的 前 件 与 事实 的 匹配 就 会 出 现 如 下 四 种 情
况 : (1) 精确 的 前 件 与 精确 的 事实 ; (2) 精确 的 前 件 与 不 精确 的 事实 ; (3) 不 精确 的 前 件 与
精确 的 事实 ; (4) 不 精确 的 前 件 与 不 精确 的 事实 。

由 此 可 看 出 ， 模 糊 专 家 系统 允许 规则 前 件 与 事实 之 间 的 匹配 程度 在 [0,1] 中 取 值 ， 而 传统
专家 控制 系统 的 规则 前 件 与 事实 之 间 的 匹配 只 能 为 第 一 种 情况 ， 其 匹配 程度 只 能 在 10,1} 中 取
值 ( 即 要 人 么 取 0， 要 么 取 1) 。
27.S$.2 推理 机 的 构造

推理 机 的 推理 过 程 可 分 正 向 链接 推理 和 逆向 链接 推理 两 种 形式 ， 前 者 从 已 知 的 一 组 事实

File: aluminum_industry_qa_benchmark/knowledge_qa_only/KQA_P8_textbook_qa/batches/full_textbook_ocr/ocr/B01/27_2c7c1dd4/page-27.txt
OUOUOUOUOUOUOUOUOO 27 覃 况 综合 分 析 .439，
(时节 点 ) 不 断 地 推出 新 的 事实 ， 直 至 作出 结论 (实现

目标 ) ;后 者 是 先 假设 一 个 结论 ， 然 后 去 推论 支持 假设 CE

的 事实 ， 直 至 作出 证 实 或 否定 假设 结论 的 决定 〈 实 现 目 站 EDIT 和 各

标 ) 。 推 理 机 还 可 以 采用 其 他 许多 类 型 的 推理 方式 。 此

外 ， 推 理 机 还 采取 多 种 优先 级 排序 策略 来 解决 多 条 规则 所

《 即 知识 ) 可 能 出 现 的 相互 冲突 。 求 出 第 了 条 规则 中 各 前 件 与 事

我 们 曾 采 用 基于 “近似 推理 ”原理 的 模糊 专家 系 | 线 生 史 度 和 坷 上 四 公 度 2
统 的 推理 技术 构造 推理 机 ， 推 理 过程 如 图 27-10 所 示 。 二
它 采用 模糊 模式 匹配 -触发 (近似 扒 理 ) 的 方式 ， 用 [9
数据 库 中 的 事实 数据 与 每 条 规则 的 前 提 进 行 匹配 。 由 于 是
事实 库 中 的 事实 不 仅 有 精确 的 命题 ， 而 且 有 不 精确 的 命
题 ， 推 理 机 不 仅 允 许 精确 的 匹配 ， 而 且 还 允许 部 分 匹
配 ， 也 就 是 说 匹配 程度 不 是 在 10,1} 中 取 值 ， 而 是 在
[9,1] 中 取 值 。 精 确 的 前 件 与 精确 的 事实 匹配 程度 只 能 是
在 10,1| 中 取 值 ， 不 精确 的 前 件 与 精确 的 事实 的 匹 本 程
度 为 精确 的 事实 属于 不 精确 的 前 件 的 未 属 度 ， 精 确 的 前 一 上 一
件 与 不 精确 的 事实 以 及 不 精确 的 前 件 与 不 精确 的 事实 之
间 的 匹配 程度 采用 模糊 集 间 的 匹配 来 计算 。 整 个 规则 的 <
匹配 程度 为 所 有 前 件 与 事实 之 间 匹 配 程度 的 最 小 值 ， 只
要 该 值 大 于 也 先 设 定 的 阔 值 ， 该 规则 就 进入 触发 规则 图 27-10 推理 机 推理 过 程 图
集 ， 采 用 规则 分 组 、 优 先 级 和 匹配 程度 的 冲突 消解 策略
选用 最 终 的 执行 规则 ， 从 而 使 不 确定 性 得 以 在 推理 网 络 中 传播 。

27. 5. 3 ” 权 况 分 析 与 决策 专家 系统 与 现行 控制 系统 的 结合

将 模 况 分 析 与 决策 专家 系统 与 现行 控制 系统 进行 有 机 的 结合 ， 可 构成 图 27-11 所 示 的 一 种
分 级 智能 控制 系统 。

在 这 种 组 合 形式 中 ， 现 行 控制 系统 仍 承担 对 在 线 和 离线 检测 数据 的 解析 和 对 未 知 参数 的 估
计 ， 并 实现 对 电解 模 的 动态 模拟 和 实时 监控 ， 发 挥 其 精细 、 快 速 的 控制 功能 ， 同 时 为 专家 系统
的 数据 库 提供 经 “深加工 ”的 数据 。 专 家 系统 则 可 作为 高 层次 的 组 织 级 ， 主 要 发 挥 其 智能 扒
理 功能 进行 梢 况 解析 ， 在 模 一 级 和 全 系列 一 级 两 个 层次 上 实现 对 电解 过 程 中 、 长 期 状态 趋势 分
析 和 监视 ， 并 以 此 为 基础 在 必要 时 自行 做 出 或 建议 有 关 操 作 管理 者 做 出 调整 (优化 ) 下 级 控
制 机 中 的 设 定 参数 的 决策 ， 为 各 级 操作 管理 人 员 提供 过 程 的 维护 与 处 理 意见 ， 以 及 完成 高 层次
的 协调 、 组 织 与 管理 工作 。

专家 系统 可 通过 接口 与 外 部 数据 库 和 受 控 对 象 相连 ， 并 通过 接口 与 使 用 者 进行 对 话 。 通
常 ， 专 家 系统 所 具有 的 方便 的 “人 机 交流 ”功能 ， 一 方面 ， 使 它 在 推理 决策 的 信息 不 足 时 可 直
接 向 操作 人 员 询问 关于 受 控 对 象 的 状态 信息 ， 另 一 方面 ， 能 以 “技术 咨询 ”方式 向 操作 人 员
提供 对 受 控 对 象 进行 维护 和 处 理 的 指导 意见 。

在 专家 系统 中 ， 知 识 库 与 系统 其 他 程序 ( 如 推理 程序 ) 完全 分 离 ， 知 识 库 的 独立 性
与 知识 模块 化 形式 相 结 合 ， 一 方面 使 知识 库 的 修改 、 扩 充 和 维护 非常 简便 、 且 可 在 线 进
行 ， 这 实际 上 达到 了 在 线 修改 推理 决策 模型 的 目的 ; 另 一 方面 使 知识 库 的 容量 不 受 内 存
的 限制 。

File: aluminum_industry_qa_benchmark/knowledge_qa_only/KQA_P8_textbook_qa/batches/full_textbook_ocr/ocr/B01/27_2c7c1dd4/page-28.txt
“440. 第 三 篇 ” 铝 电 解 计算 机 控制 及 铝 厂 信息 化 人 一，
CT 区 到
专家 系统
本 知识 建立 .更 新 和 扩充 信息
询问 (人 机 交流 ) 信 意
本 二 生 1 ，
和 区
允 指 流
1
整
动 优
据 ，
现行 监控 系统 参数 调整 《优化 ) 现场 操作
IE PH
时 动
样 作 _
观察 和 手动 测量 (取样 )
图 27-11 梢 况 分 析 与 决策 专家 系统 与 现行 控制 系统 的 一 种 组 合 形式
27.6 ”多 种 槽 况 分 析 方 法 的 综合 应 用 一 一 一 个 集成 型 槽 况 综合 分 析 系 统 的 设计
与 实现

上 面 介绍 的 数 种 档 况 分 析 方法 是 可 以 综合 应 用 的 。 下 面 以 我 们 开发 的 一 个 集成 型 槽 况 综合
分 析 系 统 为 例 进行 讨论 。 该 系统 中 集成 应 用 了 基于 数据 统计 、 数 据 挖掘 以 及 专家 系统 等 技术 的
多 种 槽 况 分 析 方法 。

27.6.1 系统 功能 设计

系统 功能 结构 如 图 27-12 所 示 ， 馈 电解 控制 系统 通过 网 络 为 本 分 析 系 统 提供 数据 源 ， 经 过
数据 预 处 理 后 转变 成 规范 化 的 数据 ; 系统 根据 客户 的 需求 进行 数据 分 析 ， 得 到 反应 铝 电解 模 运
行 状态 的 结果 ， 以 可 视 化 的 方式 呈献 给 用 户 ; 同时 ， 对 覃 况 较 差 的 电解 构 ， 结 合 专家 的 经 验 并
通过 专家 诊断 系统 进行 进一步 的 诊断 ， 从 而 得 到 电解 槽 控制 参数 和 工艺 参数 的 优化 调整 方案 。

整个 系统 的 着 重点 在 于 数据 分 析 。 该 模块 可 集成 应 用 数理 统计 模型 、 数 据 挖掘 模型 以 及 神
经 网 络 模型 ， 对 数据 进行 处 理 、 分 析 ， 实 现 数据 一 信息 一 知识 的 转变 。 根 据 功能 结构 图 ， 系 统
主要 划分 为 以 下 几 个 模块 。

(1) 数据 预 处 理 模块 。 主 要 功能 是 从 铝 电解 控制 系统 中 进行 数据 抽取 ， 同 时 ， 对 这 些 数 据
进行 规范 化 处 理 ， 包 括 清除 元 余数 据 ， 填 充 空 祥 数据 ， 统 一 数据 格式 等 ， 为 下 一 步 的 系统 分 析
提供 良好 的 数据 支持 。

(2) 数据 分 析 模块 。 该 模块 可 以 详细 的 划分 为 几 个 独立 的 子 模块 ， 如 图 27-13 所 示 ， 其 中
各 子 模块 的 功能 如 下 :

File: aluminum_industry_qa_benchmark/knowledge_qa_only/KQA_P8_textbook_qa/batches/full_textbook_ocr/ocr/B01/27_2c7c1dd4/page-29.txt
一 27 醒 况 综合 分 析 “441，

-站 |

(数据 源 ) 数据 预 处 理子 模块
监控 系统 监控 系统 到 机
趋势 分 析 子 模块
数据 | 6
[有 名
离散 记分 析 子 模块
客户 需要 “ff | |
CC 虽 4 避
数据 控 所 分 析 结果 模块 阿 -
所 一 ww
s 世 | | | 专家 |
认 计 避 | 国 知识 库 可 | |
影响 因素 分 析 子 模块
- - 吕
计 法 槽 况 分 类 分 析 子 模块
本 本 加
数 优化 允 各 全 化 征 轩 下
图 27-12 ”系统 功能 结构 图 图 27-13 系统 功能 模块 图

1) 趋势 分 析 子 模块 。 该 模块 主要 功能 是 对 单个 电解 槽 或 整 车 间 (系列 ) 电解 槽 的 趋势
(均值 ) 进行 分 析 ， 获 得 在 给 定 的 时 间 范 围 内 各 种 参数 (如 工作 电压 、 下 料 量 、 电 解 质 温度 、
熔 体 高 度 等 ) 分 阶段 的 趋势 变化 情况 。

2) 离散 度 分 析 子 模块 。 该 模块 主要 是 对 单 权 或 系列 〈 车 间 ) 各 参数 的 离散 度 〈 期 望 或 方
差 ) 进行 分 析 ， 获 得 在 给 定 的 时 间 范 围 内 各 种 参数 〈 如 工作 电压 、 下 料 量 、 电 解 质 温度 、 熔 体
高 度 等 ) 分 阶段 的 离散 度 变化 情况 。

3) 波动 分 析 子 模块 。 该 模块 主要 是 对 单 槽 或 系列 (车间 ) 各 参数 单 日 、 三 日 、 五 日 、 七
日 等 的 波动 情况 (变化 量 ) 进行 分 析 ， 获 得 在 给 定 的 时 间 范 围 内 各 种 参数 (如 工作 电压 、 下
料 量 、 电 解 质 温 度 、 迷 体高 度 等 ) 分 阶段 的 波动 变化 情况 。

4) 偏 移 分 析 子 模块 。 该 模块 主要 是 对 单 模 或 系列 (车 间 ) 各 参数 相对 于 目标 范围 的 偏 移
情况 进行 分 析 ， 获 得 在 给 定 的 时 间 范 围 内 各 种 参数 (如 工作 电压 、 下 料 量 、 电 解 质 温度 、 熔 体
高 度 等 ) 或 者 其 加 权 值 分 阶段 的 偏 移 变 化 情况 。

5) 影响 因素 (关联 度 ) 分 析 子 模块 。 该 模块 主要 对 单 模 或 系列 〈 车 间 ) 在 给 定时 间 范 围
内 各 种 参数 之 间 的 相互 影响 进行 分 析 ， 获 得 这 些 因素 影响 程度 的 排序 情况 ， 得 到 在 给 定时 间 范
围 内 最 主要 的 影响 因子 ， 并 为 后 续 的 深入 分 析 提 供 基础 。

6) 槽 况 分 类 分 析 子 模块 。 该 模块 主要 是 对 单 槽 或 系列 〈 车 间 ) 的 模 况 进行 分 类 分 析 ， 获
得 给 定 的 时 间 范 围 内 槽 况 的 分 类 情况 ， 为 槽 况 诊断 提供 前 期 基础 。

7) 结果 评价 子 模块 。 该 模块 主要 是 针对 整个 数据 分 析 模 块 所 得 出 的 结果 做 出 一 个 评价 ，
得 出 数据 分 析 系 统 运 行 的 好 坏 。

(3) 图 表 结 果 显 示 模 块 。 将 分 析 结果 以 图 表 、 图 形 等 格式 向 用 户 提交 可 视 化 的 分 析 界 面 ，

File: aluminum_industry_qa_benchmark/knowledge_qa_only/KQA_P8_textbook_qa/batches/full_textbook_ocr/ocr/B01/27_2c7c1dd4/page-30.txt
.442. 第 三 篇 ” 银 电 解 计算 机 控制 及 银 厂 信息 化 一
同时 ， 对 量化 结果 进行 排序 ， 获 得 最 佳 或 最 差 情形 。

(4) 专家 诊断 模块 。 根 据 系统 分 析 中 得 到 的 一 些 统计 和 量化 的 结果 ， 采 用 模糊 专家 系统 来
对 电解 槽 或 对 整个 系列 (车间 ) 的 运行 进行 诊断 。

(5) 系统 优化 模块 。 根 据 诊 断 的 结果 ， 给 出 控制 系统 优化 方案 和 工艺 优化 方案 ， 供 企业 操
作 决 策 人 员 和 开发 人 员 人 参考 。

27.6.2 系统 运行 环境

分 析 系 统 的 软件 运行 环境 如 下 。

服务 器 操作 系统 Microsoft 双 indows 2000 Server 中 文 标准 版 及 以 上 。

客户 端 操作 系统 ， Microsoft Windows 9x 中 文 版 以 上 ， 安装 .net framework。

后 台数 据 库 与 数据 仓库 : Oracle8i 或 Microsoft SQL Server 2000 中 文 企业 版 。

27.6.3 基于 .net 平台 的 系统 实现

27. 6.3.1 .net 平台 的 介绍

本 系统 的 开发 采用 最 新 的 . net 平台 方案 实现 。 微 软 对 . net 的 定义 是 : . net 是 在 高 度 分 布
式 的 互联 网 环境 中 ， 使 软件 开发 简单 化 的 新 的 计算 平台 。 鉴 于 网 络 的 高 速 发 展 ， 预 计 以 后 商业
活动 的 中 心 将 转移 到 网 络 上 来 ， 而 . net 平台 正 是 在 这 种 环境 下 诞生 的 。

.net 平台 有 许多 独到 优点 ， 主 要 体现 在 如 下 几 个 方面 :

提供 标准 的 面向 对 象 开 发 环境 ,不仅 可 以 在 本 地 与 对 象 交 互 ， 还 可 以 通过 WebService
和 , netremoting 技 术 在 远程 与 对 象 交 互 。

提供 优化 的 代码 执行 环境 ， 使 以 前 让 人 们 头痛 的 程序 版 本 问题 得 到 了 解决 ， 可 以 在 同一 台
机 器 中 安装 相同 程序 的 不 同 版 本 。 而 且 deployment 也 得 到 了 改善 。 微 软 称 它 是 X-COPY ， 就 是
说 像 拷 贝 文件 一 样 简单 了 。

提供 代码 运行 安全 性 。 以 前 我 们 担心 网 页 中 包含 的 AcetivX 控件 会 执行 恶意 的 代码 ， 但 现在
不 用 担心 了 ， 因 为 . netframework 保障 执行 代码 的 安全 性。

使 用 JIT (just intime activation) 技术 ， 提 高 代码 运行 速度 。

提供 标准 的 框架 和 强大 的 开发 工具 ， 可 以 让 程序 员 在 实际 的 开发 当中 ， 积 累 更 多 的 经 验 。

net 遵循 业界 标准 规范 ， 所 以 可 以 让 代码 〈. net 里 的 代码 ) 与 其 他 系统 交互 。 如 WebSer-
vice，COM 等 。

27.6.3.2 系统 实现

整个 系统 分 为 两 部 分 : 后 台数 据 库 、 客 户 端 分 析 子 系统 。 后 台数 据 库 负责 数据 的 存储 和 部
分 应 用 逻辑 的 实现 ， 客 户 端 分 析 子 系统 则 只 和 后 台数 据 库 打交道 ， 客 户 端 数据 的 完成 通过 局 域
网 来 实现 ， 形 成 一 种 基于 网 站 构架 的 结构 。

客户 端 分 析 子 系统 的 核心 功能 主要 包括 : 参数 设置 、 趋 势 分 析 、 离 散 度 分 析 和 波动 分 析 等
几 个 模块 。

其 他 的 各 个 模块 ， 则 从 系统 的 安全 性 、 可 管理 性 、 用 户 操作 的 交互 性 等 进行 考虑 ， 用 来 协
同 配合 系统 的 正常 运行 。 同 时 ， 在 切 能 扩展 方面 ， 系 统 保留 了 相应 的 接口 ， 以 不 断 完 善 该 系
统 。

(1) 客户 端 参 数 设 置 的 实现 。 此 模块 客户 端的 参数 设置 模块 ， 确 定 各 参数 的 预警 区 间 、 时
间 日 期 参数 、 槽 导 、 车 间 号 等 相关 参数 。 客 户 端 参数 设置 界面 如 图 27-14 所 示 。

(2) 客户 端 工艺 分 析 的 实现 。 当 输 人 合法 的 参数 之 后 ， 此 模块 可 以 被 激活 。 它 用 来 对 所 选

File: aluminum_industry_qa_benchmark/knowledge_qa_only/KQA_P8_textbook_qa/batches/full_textbook_ocr/ocr/B01/27_2c7c1dd4/page-31.txt
一 一 27 覃 况 综合 分 析 443，
RE BE 村 9
2 ro 人 0 人 oo waooaiaaauoaooil 0 ， 人
文件 (5 抽 人 汪 0 疏 讽 多 工具 人 0 和
和 和 ee ， 人 9
EEC IE
拉扯 四 。 [upszlog.L7IPredthabsalredmnawaep aa
2 2220”” 条 得 站 芝
0
| 人 。 2
| 喝 si 各
蒜 : ，，，， ，，，，
和 ” 最 小 仿 。 弛 六 什 有 4 的 gx
| 顷 2 和 0 人 ) ，
| ea 2655 国 罗 | 加 “0 ” 呈 呈 @
0 是 六 化 亿 放 全
| ， 0 “1
| 。 5 。
1 LE 人 DRE
| 天 提示 : 作 玉 纺 NHR 区 则 ， | ， 0
| ar 5 SEE |
| 可 有 三 并 间 击 人 入 现 条
5 网 0 出 |
。，，， 国 哺 鹃 响 屿 的 |
2 加 2 2 到 几 | 到 哺 由 人世 |
。  ， : 4
| 扣 率 日 二 “0 2 和 0 几
肉 间 广 “ 汪 5 5 ee |
拓 _ 广 一 习 ， 1 号 国友 天 ~ |
sd ， |
。 |
Po |
|
| om |
| |
|
| _
ge ee ee
了 Fn 了 jn 了 j〗]】
人 人
图 27-14 客户 端 “ 参 数 设置 ”界面
一 、 3 汕 工 负
日 期 、 槽 号 的 数据 进行 以 下 分 析 : 趋势 分 析 、 离 散 度 、 波 动 、 相 关 性 等 ， 获 得 电解 槽 在 这 段 历
让 二 了
史 时 间 之 内 的 槽 况 。 其 界面 如 图 27-15 所 示 。
ERRERREIERITIEREEIT 5
日 瑟 W， 业 RCIRO Am 和 国
和
， 。。 eew ww vv an
| 7 3 人 3 QI km SR ， |
PreddhnalsayPredctndsk.
下 |
站 天 趋势 分 析 1 入 和 0 人才 及 肌 |
并 》} h#zh 风机 加 到 |
| ，
| 息 娩 时 间 : 2605-36
| 持 党 时 况 了 28091820 了
| 汪 :lcus |
| 车 王 呈 :一 夺 了 二 于 肌 生 | 和 ，
， rcza
| 更 琵 说 明 : 右 图 中 ,黑色 则 线 | ，
| 和 人
| 区 克 遇 六 ， 世 二 为 历史 妆 范 平
| 均值 水 平 线 ;
| 注音 : 者 曲 虹 未 出 现 ， 清 对 过 |
的
| 采
0 |
二 克昌 其 on03-96 |
2
二 过 昌 其 020 汪 硬 款 ，
区 ” ” 志 直 天 2
办 和
JRE|
让 |
， 。
RAR 2003.365 911 915 21 ?26 10.1 106 10.11 J0-16 10-21 2003-10.27| |
se 冯 铅 |
LI， 2
| 本 Hoh 折 ，，， ，，。 ， ，， 。 ，，，，
| | ， 和 和 。 和 和， 和 和
| 又 so 0
和 和 二 二 本 0 |
| IE
ze
有
< 四
图 27-15 “工艺 分 析 ” 操 作 界 面

File: aluminum_industry_qa_benchmark/knowledge_qa_only/KQA_P8_textbook_qa/batches/full_textbook_ocr/ocr/B01/27_2c7c1dd4/page-32.txt
“444. 第 三 篇 ” 铝 电 解 计算 机 控制 及 铝 厂 信息 化 一
(3) 服务 器 端的 实现 。 在 服务 器 对 数据 进行 处 理 ， 用 于 对 Microsoft SQL Server 中 的 数据 进
行 预 处 理 ， 生 成 合法 数据 并 重新 输入 到 该 数据 库 中 ， 可 以 自动 运行 也 可 以 手动 操作 。 其 运行 界
面 如 图 27-16 所 示 。
手动 数据 过 泪 ，
， 六 日 期 参数 Ce ee
开始 有 期 6556。 格式 类 包 于 "000-o0-oo
|， 结束 日 期 665-16-2 ”格式 奖 亿 于 000-00-oo
| 省 押 订 加 打 | 杰 号 革 问号 一
服务 器 名 GTEEE | 和 全 部 间 ，
人 |
有 PP 各 民 j 司 ，
用 PS Fe 得 号 站 加 和
， 数 掺 过 馈 |
图 27-16 ”服务 器 端 数据 预 处理 界 面
随 着 企业 不 断 追 求 管 、 控 一 体 化 的 目标 ， 上 述 基于 网 络 体系 的 槽 况 综合 分 析 系 统 必 将 发 挥
愈 来 愈 大 的 作用 ， 推 动 企业 信息 化 建设 的 进程 。
参考 文 献
1 李 朝 . 点 式 下 料 铝 电解 槽 计算 机 控制 模型 的 研究 : [学 位 论文 ] . 长 沙 : 中 南 工业 大 学 ，1993
2 陈 湘 涛 . 数据 挖掘 技术 在 铝 电解 控制 技术 中 的 应 用 : 【学 位 论文 ] . 长 沙 : 中 南大 学 ，2004
3 游 旺 . 大 型 预 焙 锡 电解 槽 模 科 内 型 在 线 动 态 仿真 研究 : [学 位 论文 ] . 长 沙 : 中 南 工 业 大 学 ，1997
4 李 民 军 . 大 型 预 焙 铝 电解 槽 模糊 专家 控制 器 及 新 颖 热平衡 控制 模型 的 研究 : 【学 位 论文 ] . 长 沙 : 中
南 工业 大 学 ，1999
5 徐福 仓 . 专家 系统 技术 在 铝 电 解 过 程 监控 中 的 应 用 研究 : 【学 位 论文 ] . 长 沙 : 中 南 工业 大 学 ，1998.
6 李 提 , 刘 业 翔 ， 黄 永忠 ， 等 ,点 式 下 料 铝 电解 覃 电解 质 温度 模型 . 中 国有 色 金 属 学 报 ，1994, 4 (2) :
12 ~16
7 刘 业 翔 ， 陈 湘 涛 ， 张 文 根 ， 等 . 基于 连通 分 支 的 聚 类 分 析 算 法 及 其 在 铝 电解 中 的 应 用 .计算 机 工程 与
应 用 ，2004，(23) : 216 ~219
8 刘 业 翔 ， 陈 湘 涛 ， 张 更 容 ， 等 . 铝 电解 控制 中 灰 关 联 规则 挖掘 算法 的 应 用 . 中 国有 色 金 属 学 报 ，
2004，14 (3) : 494 ~498
9 厚 守 仁 ， 余 少 波 ， 戴 黄 . 神经 网 络 导 论 . 长沙: 国防 科技 大 学 出 版 社 ，1993
10 ” 徐 秉 铮 ， 张 百灵 ， 韦 岗 . 神经 网 络 理论 与 应 用 . 广州 : 华南 理工 大 学 出 版 社 ，1994

File: aluminum_industry_qa_benchmark/knowledge_qa_only/KQA_P8_textbook_qa/batches/full_textbook_ocr/ocr/B01/28_cef3b8c9/page-01.txt
一 一， 28 铅 厂 信息 化 :445.
28 铝 厂 信息 化

信息 化 是 指 通过 企业 网 络 平台 的 建设 、 信 息 资 源 的 开发 与 利用 ， 实 现 企 业 人 力 、 财 力 与 物
资 资源 的 优化 配置 ， 完 成 信息 流 、 资 金 流 、 物 流 、 业 务工 作 流 的 融合 与 统一 ， 最 终 提高 企业 的
经 济 效益 和 市 场 竞 争 能 力 。

早期 的 企业 信息 化 建设 的 内 容 : 在 硬件 方面 主要 是 计算 机 局 域 网 的 建设 ， 在 软件 方面 主要
是 管理 信息 系统 (MIS) 的 建设 。 在 当今 的 企业 信息 化 建设 中 ， 管 理 系 统 (软件 ) 已 远 不 止 伟
统 的 管理 信息 系统 (MIS) ， 而 且 还 扩展 到 办 公 自 动 化 系统 (0A) 、 供 应 链 管理 系统 (SCM) 、
客户 关系 管理 系统 (CRM) 、 企 业 资 源 计 划 系 统 (ERP) 、 电 子 商 务 平 台 等 。

对 于 现代 生产 型 (尤其 是 流程 生产 型 ) 企业 ， 信 息 化 建设 的 一 大 特点 是 ， 企 业 的 生产 过
程 自动 控制 系统 与 企业 的 管理 系统 相 融 合 ， 构 成 管理 与 控制 一 体 化 的 系统 ， 从 而 克服 企业 自动
化 系统 中 的 自动 化 “孤岛 ”， 并 防止 管理 系统 成 为 缺乏 底层 数据 支撑 的 “空中 楼 阁 ”。 现 代 计
算 机 技术 、 网 络 技术 、 数 据 库 技术 以 及 Intemet 等 技术 的 飞速 发 展 ， 加 速 了 现代 企业 管控 一 体
化 的 进程 。

28.1 馈 厂 信息 化 建设 的 主要 内 容

与 我 国 其 他 生产 型 工业 企业 相 类 似 ， 我 国 铝 三 信 息 化 建设 的 发 展 大 致 经 历 了 三 个 阶段 ， 形
成 了 发 展 中 的 三 个 高 潮 期 : 第 一 个 阶段 为 起 步 期 ， 其 功能 与 应 用 是 低层 次 的 ， 主 要 包括 文字 处 .
理 、 表 格 处 理 、 人 事 财务 信息 管理 等 ， 使 用 的 范围 比较 小 ， 局 限 在 部 分 的 管理 部 门 ; 第 二 个 阶
段 为 发 展期 ， 企 业 的 投入 力度 加 大 ， 应 用 的 范围 逐步 扩大 ， 各 部 门 建立 了 自己 独立 的 局 域 网 ，
初步 实现 文件 的 共享 、 打 印 的 共享 等 功能 ， 并 开始 使 用 数据 库 进 行 数据 的 管理 ; 第 三 个 阶段 为
综合 建设 期 ， 企 业 的 投入 进一步 增加 ， 但 同时 也 加 大 了 对 系统 建设 的 整体 规划 ， 从 功能 、 实 用
性 等 角度 考察 系统 的 实施 。 在 此 阶段 ， 数 据 库 管 理 系统 的 应 用 开始 普及 ， 系 统 之 间 的 数据 集
成 、 功 能 整合 以 及 各 种 数据 的 多 维 分析 等 逐步 成 为 信息 化 建设 中 的 需求 主体 ， 并 在 此 需求 的 带
动 下 逐步 实现 控制 系统 与 管理 系统 的 融合 。

进入 上 述 第 三 阶段 ， 也 就 是 当今 阶段 ， 铝 三 的 信息 化 建设 包括 下 列 内 容 :

(1) 信息 网 络 平台 的 建设 。 作 为 基础 建设 的 投资 ， 主 要 是 为 铝 厂 的 内 部 联网 提供 硬件 平
台 ， 实 现 企业 内 部 各 部 门 之 间 的 信息 互 访 ， 同 时 ， 提 供 Internet 的 连接 。 通 常 ， 铝 厂 的 骨干 网
络 采用 光纤 架构 ， 配 备 高 速 的 中 心路 由 器 和 节点 交换 机 ， 速 率 为 100M/1000M; 桌面 交换 机 则
选用 10Base-T 或 100Base-T， 实 现 以 太 网 或 快速 以 太 网 的 连接 。

(2) 控制 系统 的 建设 。 在 电解 铝 厂 ， 控 制 系统 的 数据 是 信息 化 的 基础 数据 来 源 。 对 电解 、
铸造 、 整 流 、 痰 素 等 生产 部 门 实现 生产 过 程 的 自动 控制 ， 并 对 各 系统 的 数据 进行 集成 和 融和 人 管
理 系统 ， 实 现 数据 的 共享 与 复 用 ， 是 当前 电解 铝 厂 信息 化 建设 的 一 个 趋势 。 而 对 控制 系统 本
身 ， 先 进 的 网 络 体系 结构 、 完 善 的 控制 功能 、 良 好 的 控制 效果 、 稳 定 的 控制 性 能 、 强 大 的 数据
分 析 能 力 、 人 性 化 的 控制 界面 等 ， 则 是 控制 系统 建设 需要 考虑 的 重要 问题 。

(3) 管理 系统 的 建设 。 管 理 系统 建设 的 内 容 比 较 多 ， 随 着 我 国 软件 产业 的 发 展 ， 市 场 上 出
现 了 许多 成 熟 的 软件 产品 ， 如 管理 信息 系统 (MIS) 、 办 公 自 动 化 系统 (0A) 、 供 应 链 管理 系

File: aluminum_industry_qa_benchmark/knowledge_qa_only/KQA_P8_textbook_qa/batches/full_textbook_ocr/ocr/B01/28_cef3b8c9/page-02.txt
.446.， 第 三 篇 ， 铝 电解 计算 机 控制 及 铝 厂 信息 化 ”一
统 (SCM) 、 客 户 关 系 管理 系统 (CRM) 、 企 业 资 源 计划 系统 (ERP) 等 ， 这 些 系统 向 用 户 提
供 了 一 般 的 通用 功能 。 电 解 馈 厂 在 进行 管理 系统 建设 的 过 程 中 ， 通 常 根据 自身 的 实际 情 次 业务
需求 ， 采 取 两 种 方式 进行 : 购买 现 有 的 软件 和 定制 开发 新 软件 。

(4) 电子 商务 平台 的 建设 。 互 联网 技术 的 飞速 发 展 ， 传 统 的 经 营 模 式 面 临 着 新 的 挑战 。 电
子 商 务 作为 一 种 新 的 经 营 理念 逐步 步 人 社会 生活 。 网 络 广告 、 网 络 营销 、 网 上 支付 和 网 上 售
后 服务 等 ， 为 铝 厂 降低 经 营 成 本 、 提 高 市 场 竞争 能 力 提供 了 一 种 可 能 ; 特别 是 “ 非 接触 经 济 ”
的 提出 ， 为 电子 商务 的 发 展 提供 了 一 种 新 的 机 遇 。 电 子 商 务 平台 的 建设 ， 已 经 成 为 信息 化 建设
发 展 的 一 种 趋势 。

(5) 信息 技术 的 普及 教育 。 通 过 各 种 形式 和 途径 进行 在 职 培训 ， 开 展 信息 技术 、 信 息 化 知
识 的 普及 教育 ， 提 高 电解 铝 厂 各 级 领导 、 管 理 干 部 、 科 技 人 员 、 业 务 人 员 、 广 大 职工 的 信息 意
识 与 文化 素质 ， 培 养 既 仅 信息 技术 ， 又 懂 业 务 的 复合 型 人 才 ， 是 企业 信息 化 顺利 实施 的 保证 ，
也 是 企业 信息 化 建设 的 重要 组 成 部 分 。

随 着 技术 和 管理 的 不 断 进步 ， 电 解 铝 厂 信息 化 建设 也 在 不 断 成 熟 。 总 的 来 说 ， 其 未 来 的 发
展 趋势 主要 包括 以 下 几 个 方面 5 ;

1) 系统 的 高 度 集成 ， 主 要 包括 功能 的 集成 、 多 种 异 构 数据 的 集成 等 。

2) 软件 的 人 性 化 、 智 能 化 与 交互 能 力 的 加 强 ， 专 家 的 经 验 参 与 管理 。

3) 安全 性 将 作为 系统 的 基本 功能 ， 得 到 进一步 加 强 。

4) 数据 分 析 与 数据 挖掘 的 能 力 成 为 软件 的 功能 主体 ， 实 现 企 业 的 知识 管理 。

5) 普 适 计算 模式 将 逐步 引入 管理 系统 ， 形 成 开放 式 的 管理 闭环 。

6) 系统 的 性 能 得 到 进一步 改善 ， 分 布 式 、 并 行 处 理 等 技术 将 随 着 数据 的 增长 逐步 成 为 系
统 的 基本 功能 。

7) 虚拟 设计 、 虚 拟 制造 技术 成 为 应 用 的 新 热点 ， 虚 拟 企业 成 为 可 能 。

8) 研究 新 的 管理 理念 ， 并 用 于 企业 的 实际 管理 过 程 。

28.2 管理 信息 系统 概述

建立 起 适合 企业 自身 特点 的 管理 信息 系统 (MIS) 是 企业 信息 化 建设 的 一 项 核心 内 容 。

在 计算 机 引 人 管 理 信 息 系统 之 前 ， 就 存在 人 工 信 息 系统 ， 人 们 通过 手工 操作 进行 信息 处
理 。20 世纪 50 年 代 后 期 ， 人 们 开始 尝试 用 计算 机 为 各 种 管理 功能 提供 信息 服务 ， 管 理 信息 系
统 的 概念 随 之 问世 。

1961 年 ， J D. Callagher 提出 了 以 计算 机 为 主体 ， 信 息 处 理 为 中 心 的 系统 化 的 综合 性 管理
信息 系统 的 设想 ， 第 一 次 提出 了 管理 信息 系统 这 个 概念 "” 。

1970 年 ，Ross 从 经 营 管理 者 的 立场 出 发 ， 应 用 系统 工程 的 原理 ， 提 出 了 生命 周期 设计 方
法 "] 。 再 加 上 20 世纪 70 年代 计 算 机 性 能 的 提高 ， 远 程 通信 的 发 展 和 通信 网 的 形成 ， 为 管理 信
息 系 统 争取 时 间 和 空间 打下 了 和 良好 的 基础 。

20 世纪 80 年 代 以 后 ， 管 理 信 息 系 统 逐 渐 成 为 计算 机 传统 应 用 领域 的 一 个 重要 分 支 。

简 而 言 之 ， 管 理 信息 系统 是 一 个 以 人 为 主导 ， 利 用 计算 机 硬件 、 软 件 、 网 络 通信 设 备 以 及
其 他 办 公设 备 ， 进 行 信息 的 收集 、 传 输 、 加 工 、 储 存 、 更 新 和 维护 ， 以 使 企业 战略 竞 优 、 提 高
效益 和 效率 为 目的 ， 支 持 企业 高 层 决策 、 中 层 控制 、 基 层 运 作 的 集成 化 的 人 机 系统 。

28.2.1 管理 信息 系统 的 特点
《1) 面向 管理 决策 。 管 理 信息 系 统 是 继 管理 学 的 思想 方法 、 管 理 与 决策 的 行为 理论 之 后 的
