Repository: Q-shui/GraphRAG

<<<<<<< HEAD

## 👾 DIGIMON: Deep Analysis of Graph-Based Retrieval-Augmented Generation (RAG) Systems


<div style="text-align: center;">
</div>



<!-- ![Static Badge](https://img.shields.io/badge/DIGIMON-red)
<!-- <img src="img.png" alt="Description of the image" width="450" height="350"> -->

> **GraphRAG** is a popular 🔥🔥🔥 and powerful 💪💪💪 RAG system! 🚀💡 Inspired by systems like Microsoft's, graph-based RAG is unlocking endless possibilities in AI.

> Our project focuses on **modularizing and decoupling** these methods 🧩 to **unveil the mystery** 🕵️‍♂️🔍✨ behind them and share fun and valuable insights! 🤩💫  Our project🔨 is included in [Awesome Graph-based RAG](https://github.com/DEEP-Poly

File: modern_aluminum_kg_corpus_v2/ocr_psm3/30_307b52f8/page-20.txt
30 ” 铝 用 炭素 材料 及 技术 “509，

里 焙烧 ; 第 二 步 ， 经 焙烧 过 的 炭 块 再 送 到 石墨 化 炉 内 热处理 ， 温 度 到 2300 扎 左右， 使 其 成 为 半
石墨 材料 。 ，

(3) 石墨 化 阴极 炭 块 。 这 种 阴极 炭 块 具有 与 半 石 墨 化 完全 相同 的 过 程 ， 所 不 同 之 处 是 焙烧
而 成 的 炭 块 在 石墨 化 炉 中 的 最 终 热处理 温度 为 2600 ~ 3000Y ， 使 其 炭 块 整体 完全 石墨 化 。

(4) 无 烟煤 质 炭 块 〈 无 定形 炭 质 炭 块 ) 。 这 类 炭 块 其 肯 料 是 无 定形 炭 〈 焊 后 无 烟煤 ) ,或
添加 部 分 石墨 质 材料 ， 其 成 形 后 的 炭 块 在 焙烧 炉 中 焙烧 到 1200Y 。 这 类 痰 块 所 用 原料 一 一 无 烟
煤 被 婚 烧 的 方式 或 温度 的 高 低 ， 又 可 分 为 如 下 两 类 ，

1) 低温 代 烧 无 烟煤 炭 块 ， 又 称 燃 气 娄 烧 无 烟煤 炭 块 。 这 种 炭 块 所 用 的 原料 主要 是 低温 娄
烧 的 无 烟煤 〈 用 固体 、 液 体 或 气体 燃料 燃烧 后 生成 的 燃气 燃烧 而 成 的 ) ， 其 业 烧 温度 约
1300%C 。

2) 高 温 烛 烧 无 烟煤 炭 块 ， 又 称 电 爆 无 烟煤 炭 块 。 这 类 炭 块 所 用 的 主要 原料 为 由 电气 烽 烧
炉 生 产 的 高 温 奶 烧 无 烟煤 (电极 附近 、 靠 近 电极 处 娄 烧 温度 高 达 2300% ， 炉 芯 温度 1600 -~
1900% ， 靠 近 炉 壁 1200 ~ 1300Y ) 。 在 电焊 炉 中 ， 部 分 烛 烧 无 烟煤 被 石墨 化 。

在 上 述 的 几 种 阴极 炭 志 中， 国内 外 最 广泛 使 用 的 是 无 定形 炭 质 炭 块 ， 特 别 是 电 娄 无 烟煤 炭
块 。

30.3.2.2 阴极 炭 决 的 性 能 评价

阴极 炭 块 的 主要 性 能 指标 包括 热 导 率 、 电 阻 率 、 抗 热 冲击 性 能 、 抗 冲 蚀 能 力 、 抗 压强 度 、
抗 Ropoport 效应 ( 抗 钠 渗 透 ) 等 ， 表 30-15 是 四 种 阴极 炭 块 的 基本 性 能 要 求 。

表 30-15 ” 几 种 阴极 炭 块 的 性 能 比较

项 目 一 般 无 烟煤 阴极 谈 块 | 电 假 无 烟煤 阴极 炭 块 | 半 石 墨 质 阴极 炭 块 石墨 化 炭 块

价格 指数 1 0.8 -0.9 1.5-~1.7 2-3

热 导 率 / 色 .mr-1.K-1 8 ~12 16 ~20 25 ~ 45 >100
电阻 率 /hQ . m 55 ~ 65 40 ~50 20 ~25 10 ~ 15
抗 热 冲击 性 能 可 以 接受 较 好 很 好 最 好

抗 冲 蚀 能 力 最 好 好 较 善 最 差

抗 压强 度 高 高 次 之 最 次

抗 Rapoport 效应 能 力 一 好 好 最 好

从 表 30-15 可 以 看 出 ,石墨 化 阴极 炭 块 ， 无 论 是 导电 性 能 还 是 抗 Rapopor 效应 的 能 力 都 是
最 好 的 ， 但 其 抗 压强 度 和 抗 冲 蚀 能 力 最 差 ， 以 及 其 高 昂 的 价格 和 筑 炉 费用 ， 至 少 不 太 可 能 在 中
小 型 电解 酯 上 推广 使 用 。 对 半 石 墨 质 阴 极 谈 块 来 说 ， 其 导电 性 能 、 抗 热 冲击 性 能 以 及 抗 Rap-
oport 效应 的 能 力 均 较 石 墨 化 阴极 炭 块 差 ， 但 优 于 无 定形 炭 质 炭 块 ， 其 缺点 是 抗 冲 蚀 能 力 和 强
度 指标 以 及 生产 成 本 仍 较 高 ， 半 石墨 质 阴 极 炭 块 具 有 再 生 石 野 电极 的 性 质 ， 我 国有 炭素 厂 生产
这 种 炭 块 。 半 石墨 质 阴极 炭 块 能 否 在 铝 电解 槽 上 推广 应 用 ， 取 决 于 原料 的 来 源 、 炭 块 的 生产 成
本 、 价 格 以 及 铝 电解 使 用 这 种 炭 块 的 技术 、 经 济 两 方面 的 效果 。

Rapoport 效应 是 指 在 电解 过 程 中， 金属 钠 向 阴极 内 部 不 断 渗透 ， 最 终 导致 阴极 炭 块 的 破
损 。Rapoport 效应 是 按 如 下 的 过 程 进行 的 。

(1) 在 电解 过 程 中 电解 槽 阴极 表面 生成 金属 钠 。 这 种 金属 钠 可 以 是 电化 学 反应 生成 的 ， 也
可 以 是 电解 质 中 的 氛 化 钠 与 电解 产物 金属 铝 按 化 学 反应 生成 的 ;

File: modern_aluminum_kg_corpus_v2/ocr_psm3/30_307b52f8/page-21.txt
“510.， 第 四 篇 “ 铝 冶 炼 辅助 工程 与 新 技术
Na + e 一 一 Na 《电化 学 反应 ) 〈30-18)
Al + 3Na 3Na + AlF; (化 学 反应 ) (30-19 )

(2) 阴极 表面 生成 的 金属 钠 通 过 痰 素 晶 格 和 /或 孔隙 向 阴极 炭 块 体内 扩散 。

(3) 金属 钠 扩 散 到 炭素 晶 格 层 内 ， 生 成 伐 入 化 合 物 C.Na， 引 起 央 块 膨胀 和 破发 。

铝 电解 槽 由 于 Rapoport 效应 引起 的 钠 采 胀 除了 与 电解 槽 的 温度 ， 电 解 质 成 分 和 电流 密度 等
因素 有 关外 ， 还 与 阴极 火 块 的 原料 组 成 和 结构 特性 有 关 。

30.3.2.3 阴极 崇 块 的 质量 要 求 及 其 控制 方法

无 论 是 使 用 娜 种 类 型 的 阴极 炭 块 ， 均 对 尺寸 有 严格 的 要 求 ， 此 外 ， 还 必须 满足 : 比 电 阻 小
于 60uO . m， 抗 压强 度 不 小 于 30MPa; 电解 膨胀 率 小 于 1. 2% ; 灰分 小 于 10% ; 体积 密度 大 于
1.52g/em  。 其 中 电解 膨胀 率 指标 是 反映 痰 块 在 电解 过 程 中 耐 电 解 质 及 钠 盐 侵蚀 性 的 指标 ， 也
有 用 破损 系数 表示 的 〈 小 于 1.5)。

铝 电解 槽 的 阴极 寿命 除了 与 电解 槽 的 设计 、 施 工 、 焙 烧 、 启 动 和 操作 等 诸多 因素 有 关外 ，
阴极 火 块 的 质量 是 一 个 影响 寿命 的 重要 因素 ， 因 此 必须 严格 阴极 炭 块 的 质量 检测 。

下 面 介 绍 国外 一 家 铝 业 公 司 所 属 谈 素 厂 生 产 阴 极 炭 块 的 质量 检测 程序 及 内 容 :

(1) 每 个 阴极 炭 块 各 表面 经 过 机 械 加 工 后 ， 外 观 检 测 是 否 有 残缺 和 裂纹 。

(2) 测量 并 记录 每 个 阴极 炭 块 的 线性 尺寸 ， 并 计算 整体 炭 块 的 假 密度 。

(3) 比 电阻 测定 。

(4) 假 密 度 测 定 。

(5) 透气 性 测定 。

(6) 机 械 强 度 测定 。

(7) 化 学 杂质 分 析 。

(8) 碱 金 属 腐蚀 膨胀 。

(9) 和 孔 院 分布 试验 与 测定 。

(10) 热膨胀 试验 与 测定 。

(11) 非 均 质 性 试验 与 测定 。

以 上 第 (3) ~ 第 (7) 项 每 隔 25 块 阴 极 炭 块 取样 ， 第 (8) ~ 第 (11) 项 随机 抽样 。

国外 专家 还 建议 ， 在 铝 电解 阴极 炭 块 的 质量 检测 程序 中 还 应 该 包括 :

(1) 电解 过 程 中 钠 和 电解 质 的 渗透 性 试验 (常规 检测 ) 。

(2) 抗 CO; 和 0 氧化 性 试验 〈 非 常规 检测 ) 。

阴极 炭 块 与 CO 和 0: 的 反应 性 能 ， 就 其 炭 块 本 身 来 说 ， 并 非 是 一 个 与 其 质量 密切 相关 的 参
数 。 但 是 炭 块 与 CO 和 0 的 反应 能 力 的 强 若 预 示 着 炭 块 材质 的 好 坏 程度 ， 以 及 痰 块 焙烧 质量 的
好 坏 程 度 。 特 别 需 要 强调 的 一 点 是 ， 对 侧 部 炭 块 来 说 ， 这 一 质量 指标 是 很 重要 的 、 是 必 不 可 少
的 。

国外 还 发 明了 一 种 用 超声 波 技术 检测 党 块 内 部 缺陷 和 和 裂纹 的 技术 。 该 技术 与 合理 的 数据 处
理 技术 结合 起 来 ， 使 检测 的 准确 度 达到 %5% 。

30.3.2.4 炭 阴 极其 他 部 分 的 性 能 要 求

银 电 解 槽 火 素 槽 底 的 总 体 要 求 是 致密 的 整体 ， 没 有 空洞 或 裂纹 ， 电 导 率 高 ， 阴 极 钢 棒 与 火
块 接触 良好 ， 具 有 足够 的 硬度 ， 能 抵抗 电解 质 与 铝 液 的 冲刷 和 磨 蚀 ， 有 较 小 的 膨胀 系数 ， 保 证
模子 工作 温度 下 不 破裂 。 要 满足 这 些 要求 ， 除 了 对 阴极 谈 块 进行 严格 的 质量 控制 外 ， 还 必须 对
各 组 成 部 分 〈( 如 侧 部 谈 块 、 炭 缝 糊 料 、 痰 胶 等 ) 提出 严格 的 质量 标准 。

File: modern_aluminum_kg_corpus_v2/ocr_psm3/30_307b52f8/page-22.txt
30 ” 铝 用 炭素 材料 及 技术 511

对 于 侧 部 炭 块 要 求 ， 除 比 电阻 不 作 规定 外 ， 其 余 与 底部 炭 块 相同 ; 对 炭素 底 糊 和 炭 胶 的 质
量 要 求 为 : 灰分 不 大 于 12% ， 烧 结 后 试 样 强度 不 小 于 153MPa， 试 样 体积 密度 不 小 于 1. 48/cm ，
含 谈 量 不 小 于 80%% 等 。

30.3.3 ” 侧 部 炭 块 、 阴 极 糊 和 炭 胶 泥

30.3.3.1 侧 部 炭 块

侧 部 炭 块 是 用 于 砌 筑 电 解 槽 侧 部 ， 构 成 电解 模 侧 部 内 衬 主体 〈 炉 帮 )》 的 炭素 材料 。 侧 部
痰 块 不 作为 导体 ， 而 是 作为 电解 槽 抗 侵 蚀 的 内 衬 材料 。 该 材料 一 般 不 与 熔融 的 电解 质 接触 ， 而
是 被 一 层 凝 固 的 电解 质 ( 炉 帮 ) 隔 开 。 一 旦 电解 槽 过 热 或 受 其 他 条 件 的 影响 导致 炉 帮 熔化 ，
侧 部 炭 块 就 会 直接 和 熔融 电解 质 接触 并 且 被 其 冲刷 或 侵蚀 ， 造 成 电解 槽 破损 :加 上 部 分 电流 从
侧 部 流 过 ， 造 成 电流 的 空 耗 。

侧 部 痰 块 按 外 形 结构 分 为 普通 侧 部 炭 块 和 普通 角 部 炭 块 以 及 侧 部 异形 炭 块 和 角 部 异形 炭 块
(图 30-5) ;按照 材质 可 分 为 普通 侧 部 炭 块 和 半 石 墨 侧 部 炭 块 。 研 究 表明 ， 侧 部 炭 块 石墨 化 程
度 越 高 ， 其 散热 性 能 和 抵抗 熔融 电解 质 侵 蚀 的 能 力 就 越 强 ， 越 有 利于 炉 帮 的 形成 ， 对 延长 电解
槽 的 寿命 就 越 有 利 ， 表 30-16 为 普通 侧 部 炭 块 和 半 石 墨 侧 部 谈 块 的 理化 性 能 指标 。

侧 部 块 角 部 块 局 G
b

图 30-5 侧 部 炭 块 外 形 结构
a 一 普通 型 ; b 一 异型

表 30-16 ”普通 侧 部 炭 块 和 半 石 墨 侧 部 炭 块 的 理化 性 能 指标 比较 〈CB 8743 一 88)

炭 块 种 类 灰分 /% 耐 压 强度 /MPa 体积 密度 /gcm 真 密度 /gem
TLK-1 <8 艺 30 1.354 1.88
通 例
普通 便 TLK-2 到 10 30 辽 1. 32 过 1.86
部 迪 块
TILK23 委 12 30 之 1. 52 之 1. 84
半 石 墨 侧 部 炭 块 委 3 30 >1. S4 1.9

20 世纪 80 年 代 后 期 开始 研制 的 碳化 硅 质 侧 部 材料 ， 具 有 较 高 的 导热 性 和 机 械 强度 、 较 强
的 抗 冲刷 、 抗 腐蚀 和 抗 氧 化 能 力 ， 且 电阻 率 比较 高 ， 是 一 种 较 理 想 的 电解 槽 侧 部 材料 。 经 过 近
20 年 的 完善 和 改进 ， 目 前 已 在 部 分 大 型 预 焙 槽 上 推广 使 用 ， 以 克服 大 型 槽 侧 部 炭 块 易 氧 化 的
问题 。

30.3.3.2 阴极 糊

阴极 糊 是 用 于 确 筑 电解 槽 阴极 炭 块 ， 填 充 阴 极 颖 阶 和 黏 结 阴极 钢 棒 的 多 灰 痰 质 糊 ， 又 称 为
的 固 糊 、 扎 糊 或 底 糊 。 阴 极 糊 与 阴极 炭 块 一 样 ， 也 是 电解 模 底 部 的 砌 筑 材 料 ， 由 于 它 和 阴极 火
块 一 样 直 接 与 烽 融 铝 液 和 电解 质 接触 ， 为 了 有 效 地 提高 电解 槽 的 寿命 ， 必 须要 求 其 具有 与 阴极
痰 块 相 似 的 性 质 ， 如 灰分 含量 低 ， 有 良好 的 导电 、 导 热 性 能 ， 能 够 抵抗 铝 液 和 电解 质 的 侵蚀
等 。 阴 极 糊 与 阴极 炭 块 配套 使 用 ， 普 通 炭 块 使 用 普通 阴极 糊 ， 半 石墨 炭 块 使 用 半 石 墨 阴极 糊 。
表 30-17 为 我 国 阴 极 糊 理化 性 能 指标 。

File: modern_aluminum_kg_corpus_v2/ocr_psm3/30_307b52f8/page-23.txt
“512， 第 四 篇 铝 褒 炼 辅助 工程 与 新 技术
表 30-17 ”我 国 阴极 糊 理化 性 能 指标

灰分 电阻 率 挥发 分 抗 压强 度 体积 密度 真 密度
牌号 /和 /AR m 7[ 纺 /MPa L]g oem-3 [gem -3
BSZH 窒 7 73 7~1IL! 17 1. 44 之 1. 87
BSTH 和 7 73 8-12 18 1. 42 之 1.88
BSCH 安 4 73 9~18 25 1. 44 之 1.87
PITRD 友 10 75 9~12 18 1 40 之 1. 84
PTLD-1 委 12 95 魏 ]12 宇 18 1. 42 1. 84
PITLD-2 委 10 90 委 ]10 宇 20 1. 42 之 1. 84

30.3.3.3 炭 胶 泥
在 铝 电解 槽 中 央 胶 泥 是 用 于 黏 结 电解 槽 侧 部 炭 块 的 缝 除 。 由 于 该 缝隙 很 小 ， 故 只 能 用 骨 料
粒度 很 小 的 炭 质 胶泥 充填 。 铝 电解 槽 用 庆 胶 泥 是 采用 高 温 电 爆 无 烟煤 、 石 墨 粉 料 和 低 软化 点 黏
结 剂 〈 煤 沥青 与 煤 焦油 的 混合 物 ) 作 原 料 ， 其 基本 配 比 是 小 于 0. 13mm 的 粉 料 和 低 软化 点 秋 结
剂 各 占 50% 。 谈 胶泥 的 质量 指标 如 表 30-18 所 示 。
表 30-18 ” 炭 胶 泥 的 质量 指标
灰分 /% <5 固定 炭 /% <45
挥发 分 /9 <50 针 人 入 度 (20% ) ZE 450 ~ 650

30.3.4 风 阴 极 的 制备 工艺
低 灰 分 无 烟煤 、 沥 青 焦 、 石 油 焦 、 治 金 焦 、

天 然 及 人 造 石墨 、 煤 沥青 和 煤 焦油 等 是 制造 败 人 和
阴极 〈 包 括 阴极 发 块 、 侧 部 炭 块 、 的 固 痰 糊 及 参 抽 TI
炭 胶 ) 的 主要 原料 。 图 30-6 为 炭 阴 极 制备 工艺
的 基本 流程。 二
原料 经 炮 烧 、 彼 碎 并 第 分 成 一 定 的 粒 级 ，
按 配方 计量 后 加 入 黏 结 剂 进行 混 担 ， 混 担 结 本
束 后 即 成 为 阴极 糊 料 。 将 糊 料 进一步 成 形 、
焙烧 (有 些 经 过 石墨 化 ) 、 机 加 工 等 工序 ， | 混 提 |
就 完成 了 阴极 炭 块 (包括 底部 和 侧 部 炭 块 ) 本 到
的 制作 。
(1) 粗 碎 和 候 烧 。 进 厂 的 原料 有 些 块 度 2 汪
太 大 ， 在 假 烧 前 需要 将 其 破碎 。 人 燃烧 的 目的 [1
是 去 除 原料 中 的 水 分 、 挥 发 分 和 其 他 杂质 ，
提高 原料 致密 性 、 热 稳定 性 、 机 械 强 度 和 降 [ 多
低 比 电阻 ， 为 制备 在 焙烧 过 程 中 降低 体积 收 是

缩 和 提高 成 品 率 打 好 基础 。 至 于 炬 烧 的 设备 ， 本
根据 所 达到 的 温度 不 同 分 两 种 ， 一 种 是 回转 图 30-6 铝 电 解 槽 谈 阴 极 制备 流程 简 图

File: modern_aluminum_kg_corpus_v2/ocr_psm3/30_307b52f8/page-24.txt
30 ” 银 用 炭素 材料 及 技术 3513，

容 和 负 式 燃烧 炉 ， 它 可 使 燃烧 的 温度 达到 1200 ~ 1300% ， 娄 后 煤 〈 焦 ) 的 真 密度 大 于
1.76g/em: ， 适 合 于 生产 普通 阴极 炎 块 和 配套 阴极 糊 ; 另 一 种 是 使 用 电气 炬 烧 炉 进行 煤
烧 ， 其 特点 是 业 伐 温度 高 ， 可 达 1600 ~ 2100 ， 其 炮 后 煤 〈 焦 ) 的 真 密度 大 于 1.8g/
cm3 ， 通 合 于 生产 半 石 墨 炭 块 以 及 配套 的 阴极 糊 。 此 外 ， 用 该 种 设备 娄 烧 的 原料 具有 更 高
的 热 稳 定性 和 更 低 的 比 电阻 。

(2) 筛 分 、 配 料 和 混 捏 。 妇 后 煤 〈 焦 ) 与 经 过 脱水 的 治 金 焦 、 石 墨 一 起 ， 经 破碎 、 细 磨 、
按 一 定 粒 度 配 比 充分 混合 ， 混 担 机 中 与 煤 沥青 一 起 混 提 成 迪 糊 料 。 根 据 骨 料 的 粒度 和 黏 结 剂 煤
沥青 的 配 人 量 不同 ， 糊 料 分 为 不 同 的 产品 。

1) 用 于 制造 底部 炭 块 和 侧 部 谈 块 的 炭 糊 。 该 种 糊 料 要 求 骨 料 粒度 大 于 10 ~ 12mm 以 上 ，
煤 沥 青 配 人 量 16 色 ~ 18 多 。

2) 的 固 糊 (又 称 底 糊 ) 。 该 种 糊 料 是 用 执 固 的 方法 连接 炭 块 间 大 颖 (大 于 10mm) 的 庶 糊
料 ， 其 配料 要 求 ， 骨 料 粒度 较 小 〈 小 于 4mm), 沥青 配 人 量 适 当 增 加 〈19% ~21% ) 。 此 外 ， 为
降低 底 糊 的 软化 点 ， 改 善 坝 固 施 工 环境 和 强度 , 可 用 惹 油 、 焦 油 、 洗 油 等 代替 部 分 沥青 作 黏 结
剂 来 制造 底 糊 。 这 种 糊 称 为 冷 的 糊 。

3) 炭 胶 。 痰 胶 是 挤 压 秋 结 炭 块 间 细 缝 〈 小 于 4mm) 的 炭 糊 料 。 对 炭 胶 的 配料 要 求 是 : 骨
料 粒 度 非 常 细 〈 小 于 Imm) ， 黏 结 剂 含 量 大 幅度 增加 〈40% 左右 ) 。

混 担 工序 控制 的 条 件 主要 是 混 捏 时间 、 混 担 温 度 和 混 捏 机 出 口 温度 。 当 采用 改 质 沥青 或 高
温 沥青 作 黏 结 剂 时 ， 粉 状 的 固体 源 青 与 痰 素 骨 料 同 时 加 入 混 担 机 内 受热 混 担 。 混 担 温 度 应 比 浙 .
青 软化 点 高 30 ~ 80% ， 与 阳极 谈 块 制备 中 的 混 捏 工序 一 样 ， 混 捏 温度 必须 严格 控制 ， 以 确保 源
青 在 此 期 间 黏度 小 ， 流 动 性 好 ， 从 而 获得 最 佳 的 浙 青 浸润 效果 ， 且 容易 渗透 到 骨 料 孔 院 中 去 。
若 温 度 不够 ， 则 浙 青 黏度 大 ， 混 捏 时 搅 刀 转 动 费力 ， 秋 结 剂 与 骨 料 难以 混合 均匀 ， 影 响 阳 极 的
物理 性 能 。 当 然 ， 温 度 也 不 能 过 高 ， 否 则 浙 青 受热 开始 变化 ， 部 分 轻 质 组 分 逐渐 挥发 ， 还 有 部
分 组 分 受 空气 中 所 的 作用 ， 发 生 缩聚 反应 ， 使 糊 料 的 塑性 变 差 ， 导 致 挤 压 成 形 的 成 品 率 降低 。
若 生 产 冷 的 类 ， 则 一 般 在 室温 条 件 下 进行 混 捏 。

(3) 成 形 。 阴 极 炭 块根 据 尺 寸 的 不 同 ， 成 形 方式 主要 有 挤 压 和 振动 成 形 。 挤 压 成 形 效率
高 、 制 品 规格 大 ， 更 适合 现代 大 型 预 焙 模 的 需要 。 挤 压 成 形 过 程 是 糊 料 的 塑性 变形 过 程 ， 分 凉
料 (110% ) 、 预 压 (14.7MPa) 、 挤 压 (9. 8MPa) 和 产品 冷却 (30% 水 泡 3 ~5$h) 等 过 程 。 成
形 后 的 炭 块 〈 生 块 ) 体积 密度 可 达 1. 60g/em 。

(4) 焙烧 。 生 炭 块 的 焙烧 是 在 隔绝 空气 情况 下 将 庶 块 缓慢 加 热 到 1250 ~ 1350Y 〈 烟 气温
度 ) 下 完成 的 。 焙 烧 过 程 中 发 生 黏 结 剂 的 热 分 解 、 半 焦化 和 焦化 ， 把 炭素 颗粒 固 结 为 致密 的 烧
结 块 。 该 工序 要 求 : 1) 焙烧 制度 必须 确保 煤 浙 青 产 生 最 大 的 析 焦 量 ; 2) 在 产生 最 大 析 焦 量 的
同时 球体 受热 应 均匀 ， 确 保 制品 结构 均匀 且 无 内 外 裂纹 。 烧 成 后 的 炭 块 应 具有 机 械 强 度 高 、 热
稳定 性 好 、 高 导电 性 等 优点 。

在 焙烧 过 程 中 ， 生 坯 加 热 到 200Y% 时 沥青 软化 ， 坯 体 体积 增 大 且 挥 发 分 溢出 ; 升温 到
400% 时 沥青 的 黏 结 能 力 减 弱 ; 在 500 ~800% 沥青 结 焦 ， 坯 体 体 积 收缩 且 导 电 性 和 机 械 强 度 增
加 ; 超过 800% 以 后 化 学 变化 逐渐 停止 ， 但 真 密度 、 强 度 、 硬 度 以 及 导电 性 继续 提高 。 对 于 不
再 进行 石墨 化 处 理 的 阴极 谈 块 ， 焙 烧 是 最 后 一 道 热处理 工序 。

(5) 石墨 化 。 赂 的 石墨 化 是 生产 人 造 石 墨 材 料 的 主要 工序 ， 也 是 炭 石 墨 材料 工艺 的 特点 之
一 。 炭 素材 料 的 石墨 化 就 是 生成 石墨 型 结晶 碳 的 过 程 。 从 结构 的 转化 观点 来 看 ， 石 墨 化 过 程 就
是 通过 高 温 把 原料 中 的 碳 青 质 〈 焦 炭 、 炭 黑 和 无 烟煤 的 主要 组 分 ) 的 二 维 空间 结构 转化 成 石
墨 的 三 维 有 序 空 间 结构 。 高 温 加 热 是 无 定形 炭 转 化 为 石墨 的 主要 条 件 ， 这 是 石墨 化 工艺 的 基

File: modern_aluminum_kg_corpus_v2/ocr_psm3/30_307b52f8/page-25.txt
“514， 第 四 篇 铝 冶 炼 辅助 工程 与 新 技术

础 。 实 验证 明 ， 石 油 焦 要 加 热 到 1700% 才 进 入 “三 维 有 序 排 列 ”的 转化 期 ， 而 沥青 焦 要 在 更
高 的 温度 才 进 入 “三 维 有 序 排 列 ”。

对 于 铝 用 炭素 阴极 而 言 ， 若 生产 半 石 墨 化 或 石墨 化 阴极 炭 块 ， 就 需要 完成 石墨 化 工序 。 普
通 炭 块 经 过 2000% 左 右 的 高 温 热 处 理 就 可 以 完成 向 半 石 墨 化 谈 块 的 转换 ， 若 将 高 温 热处理 温度
提高 到 2600 ~ 3000% ， 就 可 以 完成 向 石墨 化 痰 块 的 转换 。

石墨 化 工序 有 专门 的 石墨 化 炉 。 石 墨 化 炉 属 于 直接 加 热 式 电阻 炉 。 它 的 工作 原理 是 以 被 石
墨 化 的 材料 作为 电极 ， 将 电能 转化 为 热能 ， 因 而 可 以 获得 高 温 。 石 墨 化 温度 的 高 低 取决 于 引入
电能 的 数量 ， 电 能 的 多 少 是 由 物料 的 电阻 与 通过 的 电流 决定 的 ， 在 一 定时 间 内 产生 的 热量 可 按
焦耳 一 楞 次 定律 确定 。 即 :

O = PR = DT (30-20)

式 中 《一 一 发 生 的 热量 ，j
有 R 一 一 炉子 物料 〈 炉 芯 ) 总 电阻 ，9;
三- 通过 炉料 的 电流 ，A;
二 一 通电 时 间 ，s;
7 一 一 输入 电压 ，V。

石墨 化 的 生产 工序 大 致 可 分 为 : 装 炉 前 的 准备 、 装 炉 、 送 电 、 保 温 、 冷 却 、 出 炉 和 石墨 化
坯 的 检查 等 。

(6) 加 工 和 组 装 。 焙 烧 块 经 机 械 加 工 ， 成 为 适合 于 不 同 电解 槽 使 用 的 规格 尺寸 不 同 的 侧 部
炭 块 和 底部 炭 块 。 阴 极 钢 棒 为 矩形 截面 或 半圆 形 的 铸 钢 棒 ， 截 面 扩 寸 有 113mm x 115Smm，
130mm x 130mm，180mm x 90mm 等 多 种 。 按 照 所 选用 的 钢 棒 尺寸 ,在 阴极 炭 块 上 加 工 出 安装
钢 棒 的 槽 形 空间 ( 敬 尾 槽 ) 。 用 磷 生 铁 滋 铸 或 炭 糊 的 固 的 方法 把 阴极 钢 棒 与 炭 块 连接 在 一 起 ，
这 一 工作 称 之 为 阴极 炭 块 组 组 装 。 根 据 电 解 槽 电流 的 不 同 ， 每 个 电解 槽 可 选用 20 ~ 60 个 阴极
炭 块 组 ， 每 组 炭 块 的 数量 和 尺寸 可 以 是 不 相同 的 。

30.3.S 改善 阴极 性 能 的 途径

铝 电解 槽 阴极 结构 的 质量 不 仅 是 影响 电解 槽 寿命 的 关键 部 位 ， 同 时 也 是 电解 槽 节能 降 耗 的
重要 途径 。 作 为 阴极 结构 的 主体 部 分 ， 阴 极 炭 块 质量 的 改进 具有 重要 意义 。

馈 电 解 槽 阴极 部 分 的 工作 寿命 除了 与 电解 工艺 和 操作 水 平 有 关外 ， 尚 与 阴极 炭 欣 的 原料 组
成 和 结构 特性 有 关 …”: 。 现 在 工业 铝 电解 模 的 阴极 一 般 是 普通 炭 块 、 半 石墨 质 或 石墨 化 炭 块 ，
这 些 制 品 虽 能 够 较 好 地 满足 铝 电 解 生产 的 需要 ， 但 其 主要 缺点 是 对 银 液 的 湿润 性 不 好 ， 易 受 电
解 质 熔 体 尤其 是 钠 的 侵蚀 ， 加 速 Rapoport 效应 的 发 生 ， 促 使 党 阴极 体积 膨胀 和 裂 锋 ， 导 致电 解
槽 早期 破损 ， 同 时 在 模 底 形成 的 沉淀 不 易 排出 ， 久 而 久之 形成 炉 底 结 壳 ， 造 成 炉 底 上 拾 ， 炉 底
压 降 升 高 ， 槽 况 变 差 己 -” 。

为 了 改善 阴极 对 铝 液 的 润 湿性 ， 减 缓 电 解 质 熔 体 和 钠 的 渗透 ， 以 达到 稳定 电解 生产 、 延 长
电解 槽 寿命 的 目的 ， 近 年 来 可 润 湿性 阴极 技术 被 国内 外 铅 厂 广泛 采用 ， 成 为 了 电解 铝 研 究 领 域
一 项 重大 的 技术 进展 。 在 这 项 技术 的 研究 和 使 用 过 程 中 ，TiB: 被 公认 为 是 目前 对 铝 电解 槽 最 为
合适 的 可 润 湿 阴 极 材料 ， 因 为 它 对 铝 液 有 良好 的 湿润 性 ， 能 有 效 防止 电解 质 熔 体 和 钠 的 侵蚀 ;
同时 它 又 具有 良好 的 导电 性 和 热 稳定 性 。 国 内 外 许多 实验 室 研究 及 工业 试验 表明 ，TiB, 阴 极 能
有 效 地 降低 银 液 层 的 厚度 ， 降 低 极 距 ， 降 低 电 耗 ， 维 持 炉 胜 规 整 ， 减 少 炉 内 氧化 铝 沉淀 ， 提 高
电流 效率 ， 延 长 电解 槽 使 用 寿命 。 关 于 TiB, 阴极 技术 详 见 第 33 章 。

File: modern_aluminum_kg_corpus_v2/ocr_psm3/30_307b52f8/page-26.txt
30 “” 铝 用 关 素 材料 及 技术 “35315，

10

II

An

MD Nm 本 一
王 站 mm ~ 个

22
23

参考 文献

Jones 工 下 ，Thrower P A，Walker P 荆 Reactivity and related microstructure of 3D carbonvcarbon
composites. Carbon ，1986，24 (1): 51 ~S9
谢 有 赞 ， 谈 石 墨 材料 工艺 学 ,长沙 : 湖南 大 学 出 版 社 ，1988
Leach C 工 ，Brooks D C，GCehlbach R 节 . Correlation of cokes properties ，anode properties ，and carbon con-
sumption. Light Metals ，1997 : 481 ~ 488
成 售 . 阳极 质量 对 电解 生产 的 影响 . 轻金属 ，1997，(12) : 30 ~33
Perruchoud R C，Meier M 多 ，Fischer 双 . 鸡 ordwide pitch quality for prebaked anodes. Light Metals，2003 :
509 ~S18
Nigel R Turmer，Stewart 卫 Alsop，0lof Malmros, Development of petroleum. Enhanced coal tar pitch in eu-
rope. Light Metals，2001 , 565 ~S$72
Bernard Samanos ， Christian Dreyer Impaet of cock calcination level and anode baking temperature on anode
properties. Light Metals ，2001 ，681 ~ 688
叶 绍 龙 ， 肖 劲 ， 李 动 等 . 铝 电解 用 炭 阳 极 的 综合 性 能 . 中 国有 色 金 属 学 报 ，2003，13 (2) : 490 ~496
(挪威 ) 格 罗 泰 姆 K 等 . 铝 电解 导论 . 邱 竹 贤 等 译 . 轻金属 编辑 部 ，1994，(9) : 125 ~ 126
Houston C J，0ye 瑞 A. Consumption of anode carbon during aluminium electrolysis: 工 ， 工 .Aluminium ，
198$，61: 2S$1 ，346
Muftuoglau 工 ，Oye H A. Reactivity and electrolytic consumption of anode carbon with various additives. Light
Metals，1987: 471 ~ 476
PErez M，Cranda M，Garcfa R et al. Development of binder pitches from coal extract and coal-tar pitch
blends. Light Metals ，2001 ，581 ~ 3$86
Franca G，Mesquita C，Edwards L et al Anode quality improvement at the valesul smelter. Light Metals ，
2003 ，634 ~ 639
Berezin A I，Polaykov PV，Rodnov 0 0 et al. Improvement of green anodes quality on the basis of the neural
network model of the carbon plant workshop. Light Metals，2002 ，640 ~647
Andre Pinonceljy，Andre Molin. Recent development 训 process control for green anodes production. Light Met-
als，2002，618 ~ 623
Olsen 互 ，Thonstad 本 The behavior of nickel femite cermet materials as inert anodes， Light Metals ，1996
KRvande 再 Inert electrodes in aluminium electrolysis cells. Light Metals ，1999 : 369 ~ 376
记 竹 贤 编 ， 铝 电解 . 北京 : 冶金 工业 出 版 社 ，1995
《中 国 冶 金 百科 全 书 》 编辑 委 员 会 ， 中 国治 金 百 科 全 书 (炭素 材料 ) ， 北 京 ; 治 金工 业 出 版 社 ，1999
何 允 平 ， 段 继 文 编 ， 铝 电解 槽 寿命 的 研究 . 北京 : 治 金工 业 出 版 社 ，1998
Ryosuke Kawamura ，Tsutomu 允 akasa Improvement in the calcination process of anthracite for cathode car-
bon blocks, Light Metals ，2001 , 711 ~717
Toda S， 双 akasa T. Improvement of abrasion resistance of graphitized cathode. Light Metals ，647 ~ 654
Rudolf Kejler Wetting of carbonaceous cathode materials in the presence of boron oxide. Light Metals ，2003 ，
753 ~ 760
